Repository: eleanor-m/n_epma_analysis

# n_epma_analysis

Repo containing data and analyses for nitrogen by EPMA project.

With reference to the paper, the figures and tables are listed below, pointing to the relevant notebooks to reproduce the data/figures.

Figures:

1. Figure 1: Buddingtonite + Tobelite count logs
2. Figure 2: Glass, Cs- and Pb-nitrate count logs
3. Figure 3: Hyalophane background scans
4. Figure 4: Four-point background correction method: `03_hyalophane_StA.ipynb`. This figure is based on a quantitative analysis of hyalophane so it is created in this notebook.
5. Figure 5: How APF was obtained for nitrides ???
6. Figure 6: How APF was obtained for glass and buddingtonite: `10_peak_shapes.ipynb`
7. Figure 7: How APF and uncertainty was calculated: `11_peak_shape_fits.ipynb`
8. Figure 8: APF results: `12_APF_relative_to_GaN.ipynb`
9. Figure 9: Peak positions
10. Figure 10: Measured vs reference values for the reference materials

Tables:

1. Table 1: List of reference materials
2. Table 2: APF results: `12_APF_relative_to_GaN.ipynb` and `12_APF_relative_to_BN.ipynb` 
3. Table 3: Buddingtonite quantitative results
4. Table 4: Hyalophane quantitative results
5. Table 5: Basaltic glasses - major/minor element quantitative results
6. Table 6: Basaltic glasses - nitrogen results
7. Table 7: Rhyolitic glasses - nitrogen results

## Peak shapes:

1. Run `10_peak_shapes.ipynb` to read and transform the data, produce figure 5
2. Run `11_peak_shape_fits.ipynb` to perform background and peak fits of original and MC simulated data, and produce figure 7
3. Run `12_APF_relative_to_GaN.ipynb` to calculate APF values, produce figure 8 and part of table 2.
4. Run `12_APF_relative_to_BN.ipynb` to calculate APF values relative to BN. This also produces an alternative version of figure 8, and additional numbers added to table 2.

APF values from table 2 are used in `data/_dictionaries/apf_values.csv` and `data/_dictionaries/apf_values_relative_to_BN.csv` for quantitative analysis.

## Calczaf usage

I was using CalcZAF v 13.2.4.

Note that some standards used in this analysis are not in the default Calczaf standard database. They were added manually. A custom standard database is included under `data/calczaf-standard-db-custom.mdb` (this is not added to the git repo however at present).

Be cautious about samples where N is specified as (NH4)2O: there's a bug in this version
of calczaf that means the input files are not correctly read in.

When you open the input file, it assigns 1 oxygen to each H cation, but there should be
zero oxygens for each H cation with this speciation.

Workaround: open the input file, manually edit the H valence selecting zero oxygens for each 1 cation. Close the file. This doesn't alter the file, but does alter the state
of CalcZAF for the remainder of your session so that it should read files correctly after this.

File: data/processed/basaltic_glasses/calczaf_files/Edi09/Edi09_1_base_Export.dat
"  SAMPLE"	"    LINE"	"Relative Dist(um)"	"   N WT%"	"   H WT%"	"  Si WT%"	"  Al WT%"	"  Cl WT%"	"   P WT%"	"  Fe WT%"	"  Mn WT%"	"  Cr WT%"	"   K WT%"	"  Ca WT%"	"  Ru WT%"	"  Na WT%"	"  Mg WT%"	"   O WT%"	"   TOTAL"	"   X-POS"	"   Y-POS"	"   Z-POS"	"   N AT%"	"   H AT%"	"  Si AT%"	"  Al AT%"	"  Cl AT%"	"   P AT%"	"  Fe AT%"	"  Mn AT%"	"  Cr AT%"	"   K AT%"	"  Ca AT%"	"  Ru AT%"	"  Na AT%"	"  Mg AT%"	"   O AT%"	" N K-RAT"	"N STD_NUM"	"N STD_NAM"
"Un    1  Edi09_100nA_30um_1"	       1	       0	 .000000	 .453995	 22.1640	 7.88700	 .007000	 .084000	 5.84300	 .245000	 .061000	 .158000	 10.1190	 .009000	 1.26600	 5.18500	 46.5180	 100.000	 .000000	 .000000	 .000000	 .000000	 .088706	 .155424	 .057570	 .000039	 .000534	 .020606	 .000878	 .000231	 .000796	 .049724	 .000018	 .010846	 .042016	 .572613	 .000000	608	"GaN"
"Un    2  Edi09_100nA_30um_2"	       2	       0	 .000000	 .453995	 22.1640	 7.88700	 .007000	 .084000	 5.84300	 .245000	 .061000	 .158000	 10.1190	 .009000	 1.26600	 5.18500	 46.5180	 100.000	 .000000	 .000000	 .000000	 .000000	 .088706	 .155424	 .057570	 .000039	 .000534	 .020606	 .000878	 .000231	 .000796	 .049724	 .000018	 .010846	 .042016	 .572613	 .000000	608	"GaN"
"Un    3  Edi09_100nA_30um_3"	       3	       0	 .000000	 .453995	 22.1640	 7.88700	 .007000	 .084000	 5.84300	 .245000	 .061000	 .158000	 10.1190	 .009000	 1.26600	 5.18500	 46.5180	 100.000	 .000000	 .000000	 .000000	 .000000	 .088706	 .155424	 .057570	 .000039	 .000534	 .020606	 .000878	 .000231	 .000796	 .049724	 .000018	 .010846	 .042016	 .572613	 .000000	608	"GaN"
"Un    4  Edi09_50nA_20um_146.6_180s_1"	       4	       0	 .000000	 .453995	 22.1640	 7.88700	 .007000	 .084000	 5.84300	 .245000	 .061000	 .158000	 10.1190	 .009000	 1.26600	 5.18500	 46.5180	 100.000	 .000000	 .000000	 .000000	 .000000	 .088706	 .155424	 .057570	 .000039	 .000534	 .020606	 .000878	 .000231	 .000796	 .049724	 .000018	 .010846	 .042016	 .572613	 .000000	608	"GaN"
"Un    5  Edi09_50nA_20um_146.6_180s_10"	       5	       0	 .000000	 .453995	 22.1640	 7.88700	 .007000	 .084000	 5.84300	 .245000	 .061000	 .158000	 10.1190	 .009000	 1.26600	 5.18500	 46.5180	 100.000	 .000000	 .000000	 .000000	 .000000	 .088706	 .155424	 .057570	 .000039	 .000534	 .020606	 .000878	 .000231	 .000796	 .049724	 .000018	 .010846	 .042016	 .572613	 .000000	608	"GaN"
"Un    6  Edi09_50nA_20um_146.6_180s_2"	       6	       0	 .000000	 .453995	 22.1640	 7.88700	 .007000	 .084000	 5.84300	 .245000	 .061000	 .158000	 10.1190	 .009000	 1.26600	 5.18500	 46.5180	 100.000	 .000000	 .000000	 .000000	 .000000	 .088706	 .155424	 .057570	 .000039	 .000534	 .020606	 .000878	 .000231	 .000796	 .049724	 .000018	 .010846	 .042016	 .572613	 .000000	608	"GaN"
"Un    7  Edi09_50nA_20um_146.6_180s_3"	       7	       0	 .000000	 .453995	 22.1640	 7.88700	 .007000	 .084000	 5.84300	 .245000	 .061000	 .158000	 10.1190	 .009000	 1.26600	 5.18500	 46.5180	 100.000	 .000000	 .000000	 .000000	 .000000	 .088706	 .155424	 .057570	 .000039	 .000534	 .020606	 .000878	 .000231	 .000796	 .049724	 .000018	 .010846	 .042016	 .572613	 .000000	608	"GaN"
"Un    8  Edi09_50nA_20um_146.6_180s_4"	       8	       0	 .000000	 .453995	 22.1640	 7.88700	 .007000	 .084000	 5.84300	 .245000	 .061000	 .158000	 10.1190	 .009000	 1.26600	 5.18500	 46.5180	 100.000	 .000000	 .000000	 .000000	 .000000	 .088706	 .155424	 .057570	 .000039	 .000534	 .020606	 .000878	 .000231	 .000796	 .049724	 .000018	 .010846	 .042016	 .572613	 .000000	608	"GaN"
"Un    9  Edi09_50nA_20um_146.6_180s_5"	       9	       0	 .000000	 .453995	 22.1640	 7.88700	 .007000	 .084000	 5.84300	 .245000	 .061000	 .158000	 10.1190	 .009000	 1.26600	 5.18500	 46.5180	 100.000	 .000000	 .000000	 .000000	 .000000	 .088706	 .155424	 .057570	 .000039	 .000534	 .020606	 .000878	 .000231	 .000796	 .049724	 .000018	 .010846	 .042016	 .572613	 .000000	608	"GaN"
"Un   10  Edi09_50nA_20um_146.6_180s_6"	      10	       0	 .000000	 .453995	 22.1640	 7.88700	 .007000	 .084000	 5.84300	 .245000	 .061000	 .158000	 10.1190	 .009000	 1.26600	 5.18500	 46.5180	 100.000	 .000000	 .000000	 .000000	 .000000	 .088706	 .155424	 .057570	 .000039	 .000534	 .020606	 .000878	 .000231	 .000796	 .049724	 .000018	 .010846	 .042016	 .572613	 .000000	608	"GaN"
"Un   11  Edi09_50nA_20um_146.6_180s_7"	      11	       0	 .000000	 .453995	 22.1640	 7.88700	 .007000	 .084000	 5.84300	 .245000	 .061000	 .158000	 10.1190	 .009000	 1.26600	 5.18500	 46.5180	 100.000	 .000000	 .000000	 .000000	 .000000	 .088706	 .155424	 .057570	 .000039	 .000534	 .020606	 .000878	 .000231	 .000796	 .049724	 .000018	 .010846	 .042016	 .572613	 .000000	608	"GaN"
"Un   12  Edi09_50nA_20um_146.6_180s_8"	      12	       0	 .000000	 .453995	 22.1640	 7.88700	 .007000	 .084000	 5.84300	 .245000	 .061000	 .158000	 10.1190	 .009000	 1.26600	 5.18500	 46.5180	 100.000	 .000000	 .000000	 .000000	 .000000	 .088706	 .155424	 .057570	 .000039	 .000534	 .020606	 .000878	 .000231	 .000796	 .049724	 .000018	 .010846	 .042016	 .572613	 .000000	608	"GaN"
"Un   13  Edi09_50nA_20um_146.6_180s_9"	      13	       0	 .000000	 .453995	 22.1640	 7.88700	 .007000	 .084000	 5.84300	 .245000	 .061000	 .158000	 10.1190	 .009000	 1.26600	 5.18500	 46.5180	 100.000	 .000000	 .000000	 .000000	 .000000	 .088706	 .155424	 .057570	 .000039	 .000534	 .020606	 .000878	 .000231	 .000796	 .049724	 .000018	 .010846	 .042016	 .572613	 .000000	608	"GaN"

File: data/processed/basaltic_glasses/calczaf_files/Edi09/Edi09_2_bg_Export.dat
"  SAMPLE"	"    LINE"	"Relative Dist(um)"	"   N WT%"	"   H WT%"	"  Si WT%"	"  Al WT%"	"  Cl WT%"	"   P WT%"	"  Fe WT%"	"  Mn WT%"	"  Cr WT%"	"   K WT%"	"  Ca WT%"	"  Ru WT%"	"  Na WT%"	"  Mg WT%"	"   O WT%"	"   TOTAL"	"   X-POS"	"   Y-POS"	"   Z-POS"	"   N AT%"	"   H AT%"	"  Si AT%"	"  Al AT%"	"  Cl AT%"	"   P AT%"	"  Fe AT%"	"  Mn AT%"	"  Cr AT%"	"   K AT%"	"  Ca AT%"	"  Ru AT%"	"  Na AT%"	"  Mg AT%"	"   O AT%"	" N K-RAT"	"N STD_NUM"	"N STD_NAM"
"Un    1  Edi09_100nA_30um_1"	       1	       0	 .066234	 .446584	 22.1640	 7.88700	 .007000	 .084000	 5.84300	 .245000	 .061000	 .158000	 10.1190	 .009000	 1.26600	 5.18500	 46.4592	 100.000	 .000000	 .000000	 .000000	 .000932	 .087366	 .155617	 .057642	 .000039	 .000535	 .020632	 .000879	 .000231	 .000797	 .049786	 .000018	 .010859	 .042068	 .572599	 .000272	608	"GaN"
"Un    2  Edi09_100nA_30um_2"	       2	       0	 .105685	 .442169	 22.1640	 7.88700	 .007000	 .084000	 5.84300	 .245000	 .061000	 .158000	 10.1190	 .009000	 1.26600	 5.18500	 46.4241	 100.000	 .000000	 .000000	 .000000	 .001489	 .086566	 .155732	 .057684	 .000039	 .000535	 .020647	 .000880	 .000232	 .000797	 .049823	 .000018	 .010867	 .042099	 .572591	 .000434	608	"GaN"
"Un    3  Edi09_100nA_30um_3"	       3	       0	 .087297	 .444227	 22.1640	 7.88700	 .007000	 .084000	 5.84300	 .245000	 .061000	 .158000	 10.1190	 .009000	 1.26600	 5.18500	 46.4405	 100.000	 .000000	 .000000	 .000000	 .001229	 .086939	 .155679	 .057664	 .000039	 .000535	 .020640	 .000880	 .000231	 .000797	 .049806	 .000018	 .010863	 .042085	 .572595	 .000359	608	"GaN"
"Un    4  Edi09_50nA_20um_146.6_180s_1"	       4	       0	 .088984	 .444037	 22.1640	 7.88700	 .007000	 .084000	 5.84300	 .245000	 .061000	 .158000	 10.1190	 .009000	 1.26600	 5.18500	 46.4390	 100.000	 .000000	 .000000	 .000000	 .001253	 .086905	 .155684	 .057666	 .000039	 .000535	 .020641	 .000880	 .000231	 .000797	 .049807	 .000018	 .010864	 .042086	 .572595	 .000365	608	"GaN"
"Un    5  Edi09_50nA_20um_146.6_180s_10"	       5	       0	 .082379	 .444776	 22.1640	 7.88700	 .007000	 .084000	 5.84300	 .245000	 .061000	 .158000	 10.1190	 .009000	 1.26600	 5.18500	 46.4448	 100.000	 .000000	 .000000	 .000000	 .001160	 .087039	 .155664	 .057659	 .000039	 .000535	 .020638	 .000880	 .000231	 .000797	 .049801	 .000018	 .010862	 .042081	 .572596	 .000338	608	"GaN"
"Un    6  Edi09_50nA_20um_146.6_180s_2"	       6	       0	 .108568	 .441846	 22.1640	 7.88700	 .007000	 .084000	 5.84300	 .245000	 .061000	 .158000	 10.1190	 .009000	 1.26600	 5.18500	 46.4216	100.0000	 .000000	 .000000	 .000000	 .001530	 .086508	 .155741	 .057688	 .000039	 .000535	 .020648	 .000880	 .000232	 .000797	 .049826	 .000018	 .010868	 .042101	 .572591	 .000446	608	"GaN"
"Un    7  Edi09_50nA_20um_146.6_180s_3"	       7	       0	 .084531	 .444536	 22.1640	 7.88700	 .007000	 .084000	 5.84300	 .245000	 .061000	 .158000	 10.1190	 .009000	 1.26600	 5.18500	 46.4429	 100.000	 .000000	 .000000	 .000000	 .001190	 .086995	 .155671	 .057661	 .000039	 .000535	 .020639	 .000880	 .000231	 .000797	 .049803	 .000018	 .010863	 .042082	 .572595	 .000347	608	"GaN"
"Un    8  Edi09_50nA_20um_146.6_180s_4"	       8	       0	 .091582	 .443747	 22.1640	 7.88700	 .007000	 .084000	 5.84300	 .245000	 .061000	 .158000	 10.1190	 .009000	 1.26600	 5.18500	 46.4367	100.0000	 .000000	 .000000	 .000000	 .001290	 .086852	 .155691	 .057669	 .000039	 .000535	 .020642	 .000880	 .000231	 .000797	 .049810	 .000018	 .010864	 .042088	 .572594	 .000376	608	"GaN"
"Un    9  Edi09_50nA_20um_146.6_180s_5"	       9	       0	 .108803	 .441820	 22.1640	 7.88700	 .007000	 .084000	 5.84300	 .245000	 .061000	 .158000	 10.1190	 .009000	 1.26600	 5.18500	 46.4214	 100.000	 .000000	 .000000	 .000000	 .001533	 .086503	 .155741	 .057688	 .000039	 .000535	 .020648	 .000880	 .000232	 .000797	 .049826	 .000018	 .010868	 .042102	 .572590	 .000447	608	"GaN"
"Un   10  Edi09_50nA_20um_146.6_180s_6"	      10	       0	 .085626	 .444414	 22.1640	 7.88700	 .007000	 .084000	 5.84300	 .245000	 .061000	 .158000	 10.1190	 .009000	 1.26600	 5.18500	 46.4420	 100.000	 .000000	 .000000	 .000000	 .001206	 .086973	 .155674	 .057663	 .000039	 .000535	 .020639	 .000880	 .000231	 .000797	 .049804	 .000018	 .010863	 .042083	 .572595	 .000352	608	"GaN"
"Un   11  Edi09_50nA_20um_146.6_180s_7"	      11	       0	 .087061	 .444252	 22.1640	 7.88700	 .007000	 .084000	 5.84300	 .245000	 .061000	 .158000	 10.1190	 .009000	 1.26600	 5.18500	 46.4407	100.0000	 .000000	 .000000	 .000000	 .001226	 .086944	 .155678	 .057664	 .000039	 .000535	 .020640	 .000880	 .000231	 .000797	 .049806	 .000018	 .010863	 .042084	 .572595	 .000358	608	"GaN"
"Un   12  Edi09_50nA_20um_146.6_180s_8"	      12	       0	 .044911	 .448969	 22.1640	 7.88700	 .007000	 .084000	 5.84300	 .245000	 .061000	 .158000	 10.1190	 .009000	 1.26600	 5.18500	 46.4781	100.0000	 .000000	 .000000	 .000000	 .000632	 .087797	 .155555	 .057619	 .000039	 .000535	 .020623	 .000879	 .000231	 .000796	 .049766	 .000018	 .010855	 .042051	 .572604	 .000184	608	"GaN"
"Un   13  Edi09_50nA_20um_146.6_180s_9"	      13	       0	 .098522	 .442970	 22.1640	 7.88700	 .007000	 .084000	 5.84300	 .245000	 .061000	 .158000	 10.1190	 .009000	 1.26600	 5.18500	 46.4305	 100.000	 .000000	 .000000	 .000000	 .001388	 .086711	 .155711	 .057677	 .000039	 .000535	 .020644	 .000880	 .000231	 .000797	 .049816	 .000018	 .010866	 .042094	 .572593	 .000405	608	"GaN"

File: data/processed/basaltic_glasses/calczaf_files/Edi09/Edi09_3_bg_apf_Export.dat
"  SAMPLE"	"    LINE"	"Relative Dist(um)"	"   N WT%"	"   H WT%"	"  Si WT%"	"  Al WT%"	"  Cl WT%"	"   P WT%"	"  Fe WT%"	"  Mn WT%"	"  Cr WT%"	"   K WT%"	"  Ca WT%"	"  Ru WT%"	"  Na WT%"	"  Mg WT%"	"   O WT%"	"   TOTAL"	"   X-POS"	"   Y-POS"	"   Z-POS"	"   N AT%"	"   H AT%"	"  Si AT%"	"  Al AT%"	"  Cl AT%"	"   P AT%"	"  Fe AT%"	"  Mn AT%"	"  Cr AT%"	"   K AT%"	"  Ca AT%"	"  Ru AT%"	"  Na AT%"	"  Mg AT%"	"   O AT%"	" N K-RAT"	"N STD_NUM"	"N STD_NAM"
"Un    1  Edi09_100nA_30um_1"	       1	       0	 .076743	 .445407	 22.1640	 7.88700	 .007000	 .084000	 5.84300	 .245000	 .061000	 .158000	 10.1190	 .009000	 1.26600	 5.18500	 46.4499	 100.000	 .000000	 .000000	 .000000	 .001081	 .087153	 .155648	 .057653	 .000039	 .000535	 .020636	 .000880	 .000231	 .000797	 .049796	 .000018	 .010861	 .042076	 .572597	 .000310	608	"GaN"
"Un    2  Edi09_100nA_30um_2"	       2	       0	 .115822	 .441035	 22.1640	 7.88700	 .007000	 .084000	 5.84300	 .245000	 .061000	 .158000	 10.1190	 .009000	 1.26600	 5.18500	 46.4152	 100.000	 .000000	 .000000	 .000000	 .001632	 .086361	 .155762	 .057695	 .000039	 .000535	 .020651	 .000880	 .000232	 .000798	 .049833	 .000018	 .010869	 .042107	 .572589	 .000468	608	"GaN"
"Un    3  Edi09_100nA_30um_3"	       3	       0	 .097748	 .443057	 22.1640	 7.88700	 .007000	 .084000	 5.84300	 .245000	 .061000	 .158000	 10.1190	 .009000	 1.26600	 5.18500	 46.4312	 100.000	 .000000	 .000000	 .000000	 .001377	 .086727	 .155709	 .057676	 .000039	 .000535	 .020644	 .000880	 .000231	 .000797	 .049816	 .000018	 .010866	 .042093	 .572593	 .000395	608	"GaN"
"Un    4  Edi09_50nA_20um_146.6_180s_1"	       4	       0	 .099422	 .442870	 22.1640	 7.88700	 .007000	 .084000	 5.84300	 .245000	 .061000	 .158000	 10.1190	 .009000	 1.26600	 5.18500	 46.4297	 100.000	 .000000	 .000000	 .000000	 .001401	 .086693	 .155714	 .057678	 .000039	 .000535	 .020645	 .000880	 .000231	 .000797	 .049817	 .000018	 .010866	 .042094	 .572592	 .000401	608	"GaN"
"Un    5  Edi09_50nA_20um_146.6_180s_10"	       5	       0	 .090333	 .443887	 22.1640	 7.88700	 .007000	 .084000	 5.84300	 .245000	 .061000	 .158000	 10.1190	 .009000	 1.26600	 5.18500	 46.4378	 100.000	 .000000	 .000000	 .000000	 .001272	 .086877	 .155688	 .057668	 .000039	 .000535	 .020641	 .000880	 .000231	 .000797	 .049809	 .000018	 .010864	 .042087	 .572594	 .000365	608	"GaN"
"Un    6  Edi09_50nA_20um_146.6_180s_2"	       6	       0	 .122532	 .440284	 22.1640	 7.88700	 .007000	 .084000	 5.84300	 .245000	 .061000	 .158000	 10.1190	 .009000	 1.26600	 5.18500	 46.4092	 100.000	 .000000	 .000000	 .000000	 .001727	 .086224	 .155782	 .057703	 .000039	 .000535	 .020654	 .000880	 .000232	 .000798	 .049839	 .000018	 .010871	 .042113	 .572588	 .000495	608	"GaN"
"Un    7  Edi09_50nA_20um_146.6_180s_3"	       7	       0	 .094977	 .443366	 22.1640	 7.88700	 .007000	 .084000	 5.84300	 .245000	 .061000	 .158000	 10.1190	 .009000	 1.26600	 5.18500	 46.4337	100.0000	 .000000	 .000000	 .000000	 .001338	 .086783	 .155701	 .057673	 .000039	 .000535	 .020643	 .000880	 .000231	 .000797	 .049813	 .000018	 .010865	 .042091	 .572593	 .000383	608	"GaN"
"Un    8  Edi09_50nA_20um_146.6_180s_4"	       8	       0	 .103118	 .442457	 22.1640	 7.88700	 .007000	 .084000	 5.84300	 .245000	 .061000	 .158000	 10.1190	 .009000	 1.26600	 5.18500	 46.4264	 100.000	 .000000	 .000000	 .000000	 .001453	 .086618	 .155725	 .057682	 .000039	 .000535	 .020646	 .000880	 .000232	 .000797	 .049821	 .000018	 .010867	 .042097	 .572592	 .000416	608	"GaN"
"Un    9  Edi09_50nA_20um_146.6_180s_5"	       9	       0	 .120716	 .440486	 22.1640	 7.88700	 .007000	 .084000	 5.84300	 .245000	 .061000	 .158000	 10.1190	 .009000	 1.26600	 5.18500	 46.4108	100.0000	 .000000	 .000000	 .000000	 .001701	 .086261	 .155776	 .057701	 .000039	 .000535	 .020653	 .000880	 .000232	 .000798	 .049837	 .000018	 .010870	 .042111	 .572588	 .000487	608	"GaN"
"Un   10  Edi09_50nA_20um_146.6_180s_6"	      10	       0	 .096817	 .443161	 22.1640	 7.88700	 .007000	 .084000	 5.84300	 .245000	 .061000	 .158000	 10.1190	 .009000	 1.26600	 5.18500	 46.4320	 100.000	 .000000	 .000000	 .000000	 .001364	 .086746	 .155706	 .057675	 .000039	 .000535	 .020644	 .000880	 .000231	 .000797	 .049815	 .000018	 .010865	 .042092	 .572593	 .000391	608	"GaN"
"Un   11  Edi09_50nA_20um_146.6_180s_7"	      11	       0	 .097802	 .443050	 22.1640	 7.88700	 .007000	 .084000	 5.84300	 .245000	 .061000	 .158000	 10.1190	 .009000	 1.26600	 5.18500	 46.4311	100.0000	 .000000	 .000000	 .000000	 .001378	 .086726	 .155709	 .057676	 .000039	 .000535	 .020644	 .000880	 .000231	 .000797	 .049816	 .000018	 .010866	 .042093	 .572593	 .000395	608	"GaN"
"Un   12  Edi09_50nA_20um_146.6_180s_8"	      12	       0	 .048037	 .448620	 22.1640	 7.88700	 .007000	 .084000	 5.84300	 .245000	 .061000	 .158000	 10.1190	 .009000	 1.26600	 5.18500	 46.4753	 100.000	 .000000	 .000000	 .000000	 .000676	 .087734	 .155564	 .057622	 .000039	 .000535	 .020625	 .000879	 .000231	 .000797	 .049769	 .000018	 .010855	 .042054	 .572603	 .000194	608	"GaN"
"Un   13  Edi09_50nA_20um_146.6_180s_9"	      13	       0	 .107999	 .441910	 22.1640	 7.88700	 .007000	 .084000	 5.84300	 .245000	 .061000	 .158000	 10.1190	 .009000	 1.26600	 5.18500	 46.4221	 100.000	 .000000	 .000000	 .000000	 .001522	 .086519	 .155739	 .057687	 .000039	 .000535	 .020648	 .000880	 .000232	 .000797	 .049825	 .000018	 .010868	 .042101	 .572591	 .000436	608	"GaN"
