Repository: eleanor-m/n_epma_analysis

# n_epma_analysis

Repo containing data and analyses for nitrogen by EPMA project.

With reference to the paper, the figures and tables are listed below, pointing to the relevant notebooks to reproduce the data/figures.

Figures:

1. Figure 1: Buddingtonite + Tobelite count logs
2. Figure 2: Glass, Cs- and Pb-nitrate count logs
3. Figure 3: Hyalophane background scans
4. Figure 4: Four-point background correction method: `03_hyalophane_StA.ipynb`. This figure is based on a quantitative analysis of hyalophane so it is created in this notebook.
5. Figure 5: How APF was obtained for nitrides ???
6. Figure 6: How APF was obtained for glass and buddingtonite: `10_peak_shapes.ipynb`
7. Figure 7: How APF and uncertainty was calculated: `11_peak_shape_fits.ipynb`
8. Figure 8: APF results: `12_APF_relative_to_GaN.ipynb`
9. Figure 9: Peak positions
10. Figure 10: Measured vs reference values for the reference materials

Tables:

1. Table 1: List of reference materials
2. Table 2: APF results: `12_APF_relative_to_GaN.ipynb` and `12_APF_relative_to_BN.ipynb` 
3. Table 3: Buddingtonite quantitative results
4. Table 4: Hyalophane quantitative results
5. Table 5: Basaltic glasses - major/minor element quantitative results
6. Table 6: Basaltic glasses - nitrogen results
7. Table 7: Rhyolitic glasses - nitrogen results

## Peak shapes:

1. Run `10_peak_shapes.ipynb` to read and transform the data, produce figure 5
2. Run `11_peak_shape_fits.ipynb` to perform background and peak fits of original and MC simulated data, and produce figure 7
3. Run `12_APF_relative_to_GaN.ipynb` to calculate APF values, produce figure 8 and part of table 2.
4. Run `12_APF_relative_to_BN.ipynb` to calculate APF values relative to BN. This also produces an alternative version of figure 8, and additional numbers added to table 2.

APF values from table 2 are used in `data/_dictionaries/apf_values.csv` and `data/_dictionaries/apf_values_relative_to_BN.csv` for quantitative analysis.

## Calczaf usage

I was using CalcZAF v 13.2.4.

Note that some standards used in this analysis are not in the default Calczaf standard database. They were added manually. A custom standard database is included under `data/calczaf-standard-db-custom.mdb` (this is not added to the git repo however at present).

Be cautious about samples where N is specified as (NH4)2O: there's a bug in this version
of calczaf that means the input files are not correctly read in.

When you open the input file, it assigns 1 oxygen to each H cation, but there should be
zero oxygens for each H cation with this speciation.

Workaround: open the input file, manually edit the H valence selecting zero oxygens for each 1 cation. Close the file. This doesn't alter the file, but does alter the state
of CalcZAF for the remainder of your session so that it should read files correctly after this.

File: data/processed/basaltic_glasses/wt_pct_summary_D2872.csv
,D2872_1_base,D2872_1_base,D2872_2_bg,D2872_2_bg,D2872_3_bg_apf,D2872_3_bg_apf
,average,stdev,average,stdev,average,stdev
wt% element,,,,,,
Si,22.842,0.0,22.842,0.0,22.842,0.0
Al,8.135,0.0,8.135,0.0,8.135,0.0
Ca,10.463,0.0,10.463,0.0,10.463,0.0
Mg,5.303,0.0,5.303,0.0,5.303,0.0
Fe,0.135,0.0,0.135,0.0,0.135,0.0
Mn,0.183,0.0,0.183,0.0,0.183,0.0
K,0.172,0.0,0.172,0.0,0.172,0.0
Na,1.279,0.0,1.279,0.0,1.279,0.0
H,0.599,0.0,0.578,0.003,0.574,0.003
N,0.0,0.0,0.182,0.025,0.219,0.031
P,0.082,0.0,0.082,0.0,0.082,0.0
Cl,4.394,0.0,4.394,0.0,4.394,0.0
Cr,0.024,0.0,0.024,0.0,0.024,0.0
Ru,0.0,0.0,0.0,0.0,0.0,0.0
O,46.389,0.0,46.228,0.023,46.195,0.027
TOTAL,100.0,0.0,100.0,0.0,100.0,0.0

File: data/processed/basaltic_glasses/wt_pct_summary_Edi09.csv
,Edi09_1_base,Edi09_1_base,Edi09_2_bg,Edi09_2_bg,Edi09_3_bg_apf,Edi09_3_bg_apf
,average,stdev,average,stdev,average,stdev
wt% element,,,,,,
Si,22.164,0.0,22.164,0.0,22.164,0.0
Al,7.887,0.0,7.887,0.0,7.887,0.0
Ca,10.119,0.0,10.119,0.0,10.119,0.0
Mg,5.185,0.0,5.185,0.0,5.185,0.0
Fe,5.843,0.0,5.843,0.0,5.843,0.0
Mn,0.245,0.0,0.245,0.0,0.245,0.0
K,0.158,0.0,0.158,0.0,0.158,0.0
Na,1.266,0.0,1.266,0.0,1.266,0.0
H,0.454,0.0,0.444,0.002,0.442,0.002
N,0.0,0.0,0.088,0.017,0.106,0.021
P,0.084,0.0,0.084,0.0,0.084,0.0
Cl,0.007,0.0,0.007,0.0,0.007,0.0
Cr,0.061,0.0,0.061,0.0,0.061,0.0
Ru,0.009,0.0,0.009,0.0,0.009,0.0
O,46.518,0.0,46.44,0.016,46.424,0.019
TOTAL,100.0,0.0,100.0,0.0,100.0,0.0
