Repository: eleanor-m/n_epma_analysis

# n_epma_analysis

Repo containing data and analyses for nitrogen by EPMA project.

With reference to the paper, the figures and tables are listed below, pointing to the relevant notebooks to reproduce the data/figures.

Figures:

1. Figure 1: Buddingtonite + Tobelite count logs
2. Figure 2: Glass, Cs- and Pb-nitrate count logs
3. Figure 3: Hyalophane background scans
4. Figure 4: Four-point background correction method: `03_hyalophane_StA.ipynb`. This figure is based on a quantitative analysis of hyalophane so it is created in this notebook.
5. Figure 5: How APF was obtained for nitrides ???
6. Figure 6: How APF was obtained for glass and buddingtonite: `10_peak_shapes.ipynb`
7. Figure 7: How APF and uncertainty was calculated: `11_peak_shape_fits.ipynb`
8. Figure 8: APF results: `12_APF_relative_to_GaN.ipynb`
9. Figure 9: Peak positions
10. Figure 10: Measured vs reference values for the reference materials

Tables:

1. Table 1: List of reference materials
2. Table 2: APF results: `12_APF_relative_to_GaN.ipynb` and `12_APF_relative_to_BN.ipynb` 
3. Table 3: Buddingtonite quantitative results
4. Table 4: Hyalophane quantitative results
5. Table 5: Basaltic glasses - major/minor element quantitative results
6. Table 6: Basaltic glasses - nitrogen results
7. Table 7: Rhyolitic glasses - nitrogen results

## Peak shapes:

1. Run `10_peak_shapes.ipynb` to read and transform the data, produce figure 5
2. Run `11_peak_shape_fits.ipynb` to perform background and peak fits of original and MC simulated data, and produce figure 7
3. Run `12_APF_relative_to_GaN.ipynb` to calculate APF values, produce figure 8 and part of table 2.
4. Run `12_APF_relative_to_BN.ipynb` to calculate APF values relative to BN. This also produces an alternative version of figure 8, and additional numbers added to table 2.

APF values from table 2 are used in `data/_dictionaries/apf_values.csv` and `data/_dictionaries/apf_values_relative_to_BN.csv` for quantitative analysis.

## Calczaf usage

I was using CalcZAF v 13.2.4.

Note that some standards used in this analysis are not in the default Calczaf standard database. They were added manually. A custom standard database is included under `data/calczaf-standard-db-custom.mdb` (this is not added to the git repo however at present).

Be cautious about samples where N is specified as (NH4)2O: there's a bug in this version
of calczaf that means the input files are not correctly read in.

When you open the input file, it assigns 1 oxygen to each H cation, but there should be
zero oxygens for each H cation with this speciation.

Workaround: open the input file, manually edit the H valence selecting zero oxygens for each 1 cation. Close the file. This doesn't alter the file, but does alter the state
of CalcZAF for the remainder of your session so that it should read files correctly after this.

File: data/processed/basaltic_glasses/basaltic_glasses_majors_summary.csv
,Edi06,Edi06,Edi09,Edi09,D2872,D2872,D2893,D2893
,wt% mean,stdev (n=3),wt% mean,stdev (n=5),wt% mean,stdev (n=5),wt% mean,stdev (n=4)
Si,23.155,0.035,22.164,0.046,22.842,0.053,22.142,0.032
Al,7.739,0.056,7.887,0.041,8.135,0.032,7.87,0.021
Cl,0.003,0.003,0.007,0.003,4.394,0.049,1.015,0.006
P,0.085,0.003,0.084,0.003,0.082,0.006,0.083,0.003
Fe,6.087,0.057,5.843,0.081,0.135,0.017,5.756,0.015
Mn,0.265,0.007,0.245,0.011,0.183,0.005,0.245,0.011
Cr,0.034,0.008,0.061,0.004,0.024,0.006,0.045,0.006
K,0.173,0.004,0.158,0.006,0.172,0.005,0.162,0.006
Ca,10.639,0.011,10.119,0.028,10.463,0.052,10.141,0.032
Ru,0.009,0.016,0.009,0.021,0.0,0.0,0.012,0.008
Na,1.333,0.024,1.266,0.025,1.279,0.015,1.261,0.031
Mg,5.614,0.012,5.185,0.011,5.303,0.019,5.219,0.014
O,44.529,0.059,42.914,0.03,41.636,0.05,42.86,0.072
Total,99.667,0.169,95.943,0.087,94.647,0.025,96.814,0.175
