Repository: eleanor-m/n_epma_analysis

# n_epma_analysis

Repo containing data and analyses for nitrogen by EPMA project.

With reference to the paper, the figures and tables are listed below, pointing to the relevant notebooks to reproduce the data/figures.

Figures:

1. Figure 1: Buddingtonite + Tobelite count logs
2. Figure 2: Glass, Cs- and Pb-nitrate count logs
3. Figure 3: Hyalophane background scans
4. Figure 4: Four-point background correction method: `03_hyalophane_StA.ipynb`. This figure is based on a quantitative analysis of hyalophane so it is created in this notebook.
5. Figure 5: How APF was obtained for nitrides ???
6. Figure 6: How APF was obtained for glass and buddingtonite: `10_peak_shapes.ipynb`
7. Figure 7: How APF and uncertainty was calculated: `11_peak_shape_fits.ipynb`
8. Figure 8: APF results: `12_APF_relative_to_GaN.ipynb`
9. Figure 9: Peak positions
10. Figure 10: Measured vs reference values for the reference materials

Tables:

1. Table 1: List of reference materials
2. Table 2: APF results: `12_APF_relative_to_GaN.ipynb` and `12_APF_relative_to_BN.ipynb` 
3. Table 3: Buddingtonite quantitative results
4. Table 4: Hyalophane quantitative results
5. Table 5: Basaltic glasses - major/minor element quantitative results
6. Table 6: Basaltic glasses - nitrogen results
7. Table 7: Rhyolitic glasses - nitrogen results

## Peak shapes:

1. Run `10_peak_shapes.ipynb` to read and transform the data, produce figure 5
2. Run `11_peak_shape_fits.ipynb` to perform background and peak fits of original and MC simulated data, and produce figure 7
3. Run `12_APF_relative_to_GaN.ipynb` to calculate APF values, produce figure 8 and part of table 2.
4. Run `12_APF_relative_to_BN.ipynb` to calculate APF values relative to BN. This also produces an alternative version of figure 8, and additional numbers added to table 2.

APF values from table 2 are used in `data/_dictionaries/apf_values.csv` and `data/_dictionaries/apf_values_relative_to_BN.csv` for quantitative analysis.

## Calczaf usage

I was using CalcZAF v 13.2.4.

Note that some standards used in this analysis are not in the default Calczaf standard database. They were added manually. A custom standard database is included under `data/calczaf-standard-db-custom.mdb` (this is not added to the git repo however at present).

Be cautious about samples where N is specified as (NH4)2O: there's a bug in this version
of calczaf that means the input files are not correctly read in.

When you open the input file, it assigns 1 oxygen to each H cation, but there should be
zero oxygens for each H cation with this speciation.

Workaround: open the input file, manually edit the H valence selecting zero oxygens for each 1 cation. Close the file. This doesn't alter the file, but does alter the state
of CalcZAF for the remainder of your session so that it should read files correctly after this.

File: data/processed/hyalophane_StA/calczaf_files/detlim/hyalophane_BNcalib_2_bg_detlim_Export.dat
"  SAMPLE"	"    LINE"	"Relative Dist(um)"	"   N WT%"	"   H WT%"	"  Si WT%"	"  Al WT%"	"  Sr WT%"	"  Fe WT%"	"   K WT%"	"  Ba WT%"	"  Na WT%"	"   O WT%"	"   TOTAL"	"   X-POS"	"   Y-POS"	"   Z-POS"	"   N AT%"	"   H AT%"	"  Si AT%"	"  Al AT%"	"  Sr AT%"	"  Fe AT%"	"   K AT%"	"  Ba AT%"	"  Na AT%"	"   O AT%"	" N K-RAT"	"N STD_NUM"	"N STD_NAM"
"Un    1  hyalophane_50nA_20um_BNcalibr_1"	       1	       0	 .014811	 .004264	 22.8604	 11.8764	 .340994	 .014338	 5.10541	 18.4379	 1.12614	 40.2692	 100.050	 .000000	 .000000	 .000000	 .000258	 .001033	 .198806	 .107509	 .000951	 .000063	 .031891	 .032791	 .011964	 .614735	 .000074	604	"Boron Nitride (BN)"
"Un    2  hyalophane_50nA_20um_BNcalibr_2"	       2	       0	 .020086	 .005782	 22.8604	 11.8764	 .340994	 .014338	 5.10541	 18.4379	 1.12614	 40.2722	 100.060	 .000000	 .000000	 .000000	 .000350	 .001400	 .198705	 .107455	 .000950	 .000063	 .031875	 .032774	 .011958	 .614470	 .000101	604	"Boron Nitride (BN)"
"Un    3  hyalophane_50nA_20um_BNcalibr_3"	       3	       0	 .024498	 .007052	 22.8604	 11.8764	 .340994	 .014338	 5.10541	 18.4379	 1.12614	 40.2747	 100.068	 .000000	 .000000	 .000000	 .000427	 .001707	 .198621	 .107409	 .000950	 .000063	 .031861	 .032760	 .011953	 .614249	 .000123	604	"Boron Nitride (BN)"
"Un    4  hyalophane_50nA_20um_BNcalibr_4"	       4	       0	 .016984	 .004889	 22.8604	 11.8764	 .340994	 .014338	 5.10541	 18.4379	 1.12614	 40.2705	 100.054	 .000000	 .000000	 .000000	 .000296	 .001184	 .198764	 .107487	 .000950	 .000063	 .031884	 .032784	 .011962	 .614626	 .000085	604	"Boron Nitride (BN)"
"Un    5  hyalophane_50nA_20um_BNcalibr_5"	       5	       0	 .014292	 .004114	 22.8604	 11.8764	 .340994	 .014338	 5.10541	 18.4379	 1.12614	 40.2689	 100.049	 .000000	 .000000	 .000000	 .000249	 .000997	 .198815	 .107514	 .000951	 .000063	 .031892	 .032792	 .011965	 .614761	 .000072	604	"Boron Nitride (BN)"

File: data/processed/hyalophane_StA/calczaf_files/detlim/hyalophane_BNcalib_3_bg_apf_detlim_Export.dat
"  SAMPLE"	"    LINE"	"Relative Dist(um)"	"   N WT%"	"   H WT%"	"  Si WT%"	"  Al WT%"	"  Sr WT%"	"  Fe WT%"	"   K WT%"	"  Ba WT%"	"  Na WT%"	"   O WT%"	"   TOTAL"	"   X-POS"	"   Y-POS"	"   Z-POS"	"   N AT%"	"   H AT%"	"  Si AT%"	"  Al AT%"	"  Sr AT%"	"  Fe AT%"	"   K AT%"	"  Ba AT%"	"  Na AT%"	"   O AT%"	" N K-RAT"	"N STD_NUM"	"N STD_NAM"
"Un    1  hyalophane_50nA_20um_BNcalibr_1"	       1	       0	 .015591	 .004488	 22.8604	 11.8764	 .340994	 .014338	 5.10541	 18.4379	 1.12614	 40.2697	 100.051	 .000000	 .000000	 .000000	 .000272	 .001087	 .198791	 .107501	 .000950	 .000063	 .031888	 .032788	 .011963	 .614696	 .000078	604	"Boron Nitride (BN)"
"Un    2  hyalophane_50nA_20um_BNcalibr_2"	       2	       0	 .021143	 .006086	 22.8604	 11.8764	 .340994	 .014338	 5.10541	 18.4379	 1.12614	 40.2728	 100.062	 .000000	 .000000	 .000000	 .000368	 .001474	 .198685	 .107444	 .000950	 .000063	 .031872	 .032771	 .011957	 .614417	 .000106	604	"Boron Nitride (BN)"
"Un    3  hyalophane_50nA_20um_BNcalibr_3"	       3	       0	 .025787	 .007423	 22.8604	 11.8764	 .340994	 .014338	 5.10541	 18.4379	 1.12614	 40.2755	 100.070	 .000000	 .000000	 .000000	 .000449	 .001797	 .198596	 .107396	 .000950	 .000063	 .031857	 .032756	 .011952	 .614184	 .000129	604	"Boron Nitride (BN)"
"Un    4  hyalophane_50nA_20um_BNcalibr_4"	       4	       0	 .017878	 .005146	 22.8604	 11.8764	 .340994	 .014338	 5.10541	 18.4379	 1.12614	 40.2710	 100.056	 .000000	 .000000	 .000000	 .000312	 .001247	 .198747	 .107477	 .000950	 .000063	 .031881	 .032781	 .011961	 .614581	 .000089	604	"Boron Nitride (BN)"
"Un    5  hyalophane_50nA_20um_BNcalibr_5"	       5	       0	 .015044	 .004331	 22.8604	 11.8764	 .340994	 .014338	 5.10541	 18.4379	 1.12614	 40.2693	 100.050	 .000000	 .000000	 .000000	 .000262	 .001049	 .198801	 .107507	 .000951	 .000063	 .031890	 .032790	 .011964	 .614723	 .000075	604	"Boron Nitride (BN)"
