Repository: eleanor-m/n_epma_analysis

# n_epma_analysis

Repo containing data and analyses for nitrogen by EPMA project.

With reference to the paper, the figures and tables are listed below, pointing to the relevant notebooks to reproduce the data/figures.

Figures:

1. Figure 1: Buddingtonite + Tobelite count logs
2. Figure 2: Glass, Cs- and Pb-nitrate count logs
3. Figure 3: Hyalophane background scans
4. Figure 4: Four-point background correction method: `03_hyalophane_StA.ipynb`. This figure is based on a quantitative analysis of hyalophane so it is created in this notebook.
5. Figure 5: How APF was obtained for nitrides ???
6. Figure 6: How APF was obtained for glass and buddingtonite: `10_peak_shapes.ipynb`
7. Figure 7: How APF and uncertainty was calculated: `11_peak_shape_fits.ipynb`
8. Figure 8: APF results: `12_APF_relative_to_GaN.ipynb`
9. Figure 9: Peak positions
10. Figure 10: Measured vs reference values for the reference materials

Tables:

1. Table 1: List of reference materials
2. Table 2: APF results: `12_APF_relative_to_GaN.ipynb` and `12_APF_relative_to_BN.ipynb` 
3. Table 3: Buddingtonite quantitative results
4. Table 4: Hyalophane quantitative results
5. Table 5: Basaltic glasses - major/minor element quantitative results
6. Table 6: Basaltic glasses - nitrogen results
7. Table 7: Rhyolitic glasses - nitrogen results

## Peak shapes:

1. Run `10_peak_shapes.ipynb` to read and transform the data, produce figure 5
2. Run `11_peak_shape_fits.ipynb` to perform background and peak fits of original and MC simulated data, and produce figure 7
3. Run `12_APF_relative_to_GaN.ipynb` to calculate APF values, produce figure 8 and part of table 2.
4. Run `12_APF_relative_to_BN.ipynb` to calculate APF values relative to BN. This also produces an alternative version of figure 8, and additional numbers added to table 2.

APF values from table 2 are used in `data/_dictionaries/apf_values.csv` and `data/_dictionaries/apf_values_relative_to_BN.csv` for quantitative analysis.

## Calczaf usage

I was using CalcZAF v 13.2.4.

Note that some standards used in this analysis are not in the default Calczaf standard database. They were added manually. A custom standard database is included under `data/calczaf-standard-db-custom.mdb` (this is not added to the git repo however at present).

Be cautious about samples where N is specified as (NH4)2O: there's a bug in this version
of calczaf that means the input files are not correctly read in.

When you open the input file, it assigns 1 oxygen to each H cation, but there should be
zero oxygens for each H cation with this speciation.

Workaround: open the input file, manually edit the H valence selecting zero oxygens for each 1 cation. Close the file. This doesn't alter the file, but does alter the state
of CalcZAF for the remainder of your session so that it should read files correctly after this.

File: data/processed/hyalophane_StA/calczaf_files_BNcalib/detlim/hyalophane_BNcalib_2_bg_detlim_Export.dat
"  SAMPLE"	"    LINE"	"Relative Dist(um)"	"   N WT%"	"   H WT%"	"  Si WT%"	"  Al WT%"	"  Sr WT%"	"  Fe WT%"	"   K WT%"	"  Ba WT%"	"  Na WT%"	"   O WT%"	"   TOTAL"	"   X-POS"	"   Y-POS"	"   Z-POS"	"   N AT%"	"   H AT%"	"  Si AT%"	"  Al AT%"	"  Sr AT%"	"  Fe AT%"	"   K AT%"	"  Ba AT%"	"  Na AT%"	"   O AT%"	" N K-RAT"	"N STD_NUM"	"N STD_NAM"
"Un    1  hyalophane_50nA_20um_BNcalibr_1"	       1	       0	 .018590	 .005351	 22.8604	 11.8764	 .340994	 .014338	 5.10541	 18.4379	 1.12614	 40.2714	 100.057	 .000000	 .000000	 .000000	 .000324	 .001296	 .198733	 .107470	 .000950	 .000063	 .031879	 .032779	 .011960	 .614545	 .000087	604	"Boron Nitride (BN)"
"Un    2  hyalophane_50nA_20um_BNcalibr_2"	       2	       0	 .021685	 .006242	 22.8604	 11.8764	 .340994	 .014338	 5.10541	 18.4379	 1.12614	 40.2731	 100.063	 .000000	 .000000	 .000000	 .000378	 .001512	 .198675	 .107438	 .000950	 .000063	 .031870	 .032769	 .011956	 .614390	 .000102	604	"Boron Nitride (BN)"
"Un    3  hyalophane_50nA_20um_BNcalibr_3"	       3	       0	 .027500	 .007916	 22.8604	 11.8764	 .340994	 .014338	 5.10541	 18.4379	 1.12614	 40.2765	 100.073	 .000000	 .000000	 .000000	 .000479	 .001916	 .198564	 .107378	 .000949	 .000063	 .031852	 .032751	 .011950	 .614098	 .000129	604	"Boron Nitride (BN)"
"Un    4  hyalophane_50nA_20um_BNcalibr_4"	       4	       0	 .018343	 .005280	 22.8604	 11.8764	 .340994	 .014338	 5.10541	 18.4379	 1.12614	 40.2712	 100.056	 .000000	 .000000	 .000000	 .000320	 .001279	 .198738	 .107473	 .000950	 .000063	 .031880	 .032779	 .011960	 .614558	 .000086	604	"Boron Nitride (BN)"
"Un    5  hyalophane_50nA_20um_BNcalibr_5"	       5	       0	 .014910	 .004292	 22.8604	 11.8764	 .340994	 .014338	 5.10541	 18.4379	 1.12614	 40.2693	 100.050	 .000000	 .000000	 .000000	 .000260	 .001040	 .198804	 .107508	 .000951	 .000063	 .031891	 .032790	 .011964	 .614730	 .000070	604	"Boron Nitride (BN)"

File: data/processed/hyalophane_StA/calczaf_files_BNcalib/detlim/hyalophane_BNcalib_3_bg_apf_detlim_Export.dat
"  SAMPLE"	"    LINE"	"Relative Dist(um)"	"   N WT%"	"   H WT%"	"  Si WT%"	"  Al WT%"	"  Sr WT%"	"  Fe WT%"	"   K WT%"	"  Ba WT%"	"  Na WT%"	"   O WT%"	"   TOTAL"	"   X-POS"	"   Y-POS"	"   Z-POS"	"   N AT%"	"   H AT%"	"  Si AT%"	"  Al AT%"	"  Sr AT%"	"  Fe AT%"	"   K AT%"	"  Ba AT%"	"  Na AT%"	"   O AT%"	" N K-RAT"	"N STD_NUM"	"N STD_NAM"
"Un    1  hyalophane_50nA_20um_BNcalibr_1"	       1	       0	 .019365	 .005574	 22.8604	 11.8764	 .340994	 .014338	 5.10541	 18.4379	 1.12614	 40.2718	 100.058	 .000000	 .000000	 .000000	 .000338	 .001350	 .198719	 .107462	 .000950	 .000063	 .031877	 .032776	 .011959	 .614506	 .000091	604	"Boron Nitride (BN)"
"Un    2  hyalophane_50nA_20um_BNcalibr_2"	       2	       0	 .022589	 .006502	 22.8604	 11.8764	 .340994	 .014338	 5.10541	 18.4379	 1.12614	 40.2737	 100.064	 .000000	 .000000	 .000000	 .000394	 .001574	 .198657	 .107429	 .000950	 .000063	 .031867	 .032766	 .011955	 .614345	 .000106	604	"Boron Nitride (BN)"
"Un    3  hyalophane_50nA_20um_BNcalibr_3"	       3	       0	 .028646	 .008246	 22.8604	 11.8764	 .340994	 .014338	 5.10541	 18.4379	 1.12614	 40.2771	 100.076	 .000000	 .000000	 .000000	 .000499	 .001995	 .198542	 .107367	 .000949	 .000063	 .031849	 .032747	 .011948	 .614041	 .000135	604	"Boron Nitride (BN)"
"Un    4  hyalophane_50nA_20um_BNcalibr_4"	       4	       0	 .019107	 .005500	 22.8604	 11.8764	 .340994	 .014338	 5.10541	 18.4379	 1.12614	 40.2717	 100.058	 .000000	 .000000	 .000000	 .000333	 .001332	 .198724	 .107465	 .000950	 .000063	 .031878	 .032777	 .011959	 .614519	 .000090	604	"Boron Nitride (BN)"
"Un    5  hyalophane_50nA_20um_BNcalibr_5"	       5	       0	 .015531	 .004471	 22.8604	 11.8764	 .340994	 .014338	 5.10541	 18.4379	 1.12614	 40.2696	 100.051	 .000000	 .000000	 .000000	 .000271	 .001083	 .198792	 .107502	 .000950	 .000063	 .031889	 .032788	 .011964	 .614699	 .000073	604	"Boron Nitride (BN)"
