Repository: eleanor-m/n_epma_analysis

# n_epma_analysis

Repo containing data and analyses for nitrogen by EPMA project.

With reference to the paper, the figures and tables are listed below, pointing to the relevant notebooks to reproduce the data/figures.

Figures:

1. Figure 1: Buddingtonite + Tobelite count logs
2. Figure 2: Glass, Cs- and Pb-nitrate count logs
3. Figure 3: Hyalophane background scans
4. Figure 4: Four-point background correction method: `03_hyalophane_StA.ipynb`. This figure is based on a quantitative analysis of hyalophane so it is created in this notebook.
5. Figure 5: How APF was obtained for nitrides ???
6. Figure 6: How APF was obtained for glass and buddingtonite: `10_peak_shapes.ipynb`
7. Figure 7: How APF and uncertainty was calculated: `11_peak_shape_fits.ipynb`
8. Figure 8: APF results: `12_APF_relative_to_GaN.ipynb`
9. Figure 9: Peak positions
10. Figure 10: Measured vs reference values for the reference materials

Tables:

1. Table 1: List of reference materials
2. Table 2: APF results: `12_APF_relative_to_GaN.ipynb` and `12_APF_relative_to_BN.ipynb` 
3. Table 3: Buddingtonite quantitative results
4. Table 4: Hyalophane quantitative results
5. Table 5: Basaltic glasses - major/minor element quantitative results
6. Table 6: Basaltic glasses - nitrogen results
7. Table 7: Rhyolitic glasses - nitrogen results

## Peak shapes:

1. Run `10_peak_shapes.ipynb` to read and transform the data, produce figure 5
2. Run `11_peak_shape_fits.ipynb` to perform background and peak fits of original and MC simulated data, and produce figure 7
3. Run `12_APF_relative_to_GaN.ipynb` to calculate APF values, produce figure 8 and part of table 2.
4. Run `12_APF_relative_to_BN.ipynb` to calculate APF values relative to BN. This also produces an alternative version of figure 8, and additional numbers added to table 2.

APF values from table 2 are used in `data/_dictionaries/apf_values.csv` and `data/_dictionaries/apf_values_relative_to_BN.csv` for quantitative analysis.

## Calczaf usage

I was using CalcZAF v 13.2.4.

Note that some standards used in this analysis are not in the default Calczaf standard database. They were added manually. A custom standard database is included under `data/calczaf-standard-db-custom.mdb` (this is not added to the git repo however at present).

Be cautious about samples where N is specified as (NH4)2O: there's a bug in this version
of calczaf that means the input files are not correctly read in.

When you open the input file, it assigns 1 oxygen to each H cation, but there should be
zero oxygens for each H cation with this speciation.

Workaround: open the input file, manually edit the H valence selecting zero oxygens for each 1 cation. Close the file. This doesn't alter the file, but does alter the state
of CalcZAF for the remainder of your session so that it should read files correctly after this.

File: data/processed/hyalophane_StA/calczaf_files_BNcalib/hyalophane_BNcalib_2_bg_Export.dat
"  SAMPLE"	"    LINE"	"Relative Dist(um)"	"   N WT%"	"   H WT%"	"  Si WT%"	"  Al WT%"	"  Sr WT%"	"  Fe WT%"	"   K WT%"	"  Ba WT%"	"  Na WT%"	"   O WT%"	"   TOTAL"	"   X-POS"	"   Y-POS"	"   Z-POS"	"   N AT%"	"   H AT%"	"  Si AT%"	"  Al AT%"	"  Sr AT%"	"  Fe AT%"	"   K AT%"	"  Ba AT%"	"  Na AT%"	"   O AT%"	" N K-RAT"	"N STD_NUM"	"N STD_NAM"
"Un    1  hyalophane_50nA_20um_BNcalibr_1"	       1	       0	 .203533	 .058588	 22.8604	 11.8764	 .340994	 .014338	 5.10541	 18.4379	 1.12614	 40.3770	 100.401	 .000000	 .000000	 .000000	 .003486	 .013944	 .195271	 .105598	 .000934	 .000062	 .031324	 .032208	 .011752	 .605423	 .000957	604	"Boron Nitride (BN)"
"Un    2  hyalophane_50nA_20um_BNcalibr_2"	       2	       0	 .162824	 .046870	 22.8604	 11.8764	 .340994	 .014338	 5.10541	 18.4379	 1.12614	 40.3537	 100.325	 .000000	 .000000	 .000000	 .002800	 .011198	 .196023	 .106004	 .000937	 .000062	 .031445	 .032332	 .011797	 .607403	 .000766	604	"Boron Nitride (BN)"
"Un    3  hyalophane_50nA_20um_BNcalibr_3"	       3	       0	 .174356	 .050189	 22.8604	 11.8764	 .340994	 .014338	 5.10541	 18.4379	 1.12614	 40.3603	 100.346	 .000000	 .000000	 .000000	 .002995	 .011978	 .195809	 .105889	 .000936	 .000062	 .031410	 .032296	 .011784	 .606841	 .000820	604	"Boron Nitride (BN)"
"Un    4  hyalophane_50nA_20um_BNcalibr_4"	       4	       0	 .174867	 .050337	 22.8604	 11.8764	 .340994	 .014338	 5.10541	 18.4379	 1.12614	 40.3606	 100.347	 .000000	 .000000	 .000000	 .003003	 .012013	 .195800	 .105884	 .000936	 .000062	 .031409	 .032295	 .011783	 .606816	 .000822	604	"Boron Nitride (BN)"
"Un    5  hyalophane_50nA_20um_BNcalibr_5"	       5	       0	 .201931	 .058127	 22.8604	 11.8764	 .340994	 .014338	 5.10541	 18.4379	 1.12614	 40.3761	 100.398	 .000000	 .000000	 .000000	 .003459	 .013837	 .195301	 .105614	 .000934	 .000062	 .031329	 .032212	 .011753	 .605500	 .000950	604	"Boron Nitride (BN)"

File: data/processed/hyalophane_StA/calczaf_files_BNcalib/hyalophane_BNcalib_3_bg_apf_Export.dat
"  SAMPLE"	"    LINE"	"Relative Dist(um)"	"   N WT%"	"   H WT%"	"  Si WT%"	"  Al WT%"	"  Sr WT%"	"  Fe WT%"	"   K WT%"	"  Ba WT%"	"  Na WT%"	"   O WT%"	"   TOTAL"	"   X-POS"	"   Y-POS"	"   Z-POS"	"   N AT%"	"   H AT%"	"  Si AT%"	"  Al AT%"	"  Sr AT%"	"  Fe AT%"	"   K AT%"	"  Ba AT%"	"  Na AT%"	"   O AT%"	" N K-RAT"	"N STD_NUM"	"N STD_NAM"
"Un    1  hyalophane_50nA_20um_BNcalibr_1"	       1	       0	 .211998	 .061025	 22.8604	 11.8764	 .340994	 .014338	 5.10541	 18.4379	 1.12614	 40.3818	 100.416	 .000000	 .000000	 .000000	 .003628	 .014513	 .195116	 .105514	 .000933	 .000062	 .031299	 .032182	 .011742	 .605013	 .000997	604	"Boron Nitride (BN)"
"Un    2  hyalophane_50nA_20um_BNcalibr_2"	       2	       0	 .169598	 .048820	 22.8604	 11.8764	 .340994	 .014338	 5.10541	 18.4379	 1.12614	 40.3576	 100.338	 .000000	 .000000	 .000000	 .002914	 .011657	 .195897	 .105936	 .000937	 .000062	 .031424	 .032311	 .011789	 .607073	 .000797	604	"Boron Nitride (BN)"
"Un    3  hyalophane_50nA_20um_BNcalibr_3"	       3	       0	 .181609	 .052277	 22.8604	 11.8764	 .340994	 .014338	 5.10541	 18.4379	 1.12614	 40.3645	 100.360	 .000000	 .000000	 .000000	 .003117	 .012468	 .195675	 .105816	 .000936	 .000062	 .031389	 .032274	 .011776	 .606487	 .000854	604	"Boron Nitride (BN)"
"Un    4  hyalophane_50nA_20um_BNcalibr_4"	       4	       0	 .182142	 .052431	 22.8604	 11.8764	 .340994	 .014338	 5.10541	 18.4379	 1.12614	 40.3648	 100.361	 .000000	 .000000	 .000000	 .003126	 .012504	 .195665	 .105811	 .000936	 .000062	 .031387	 .032273	 .011775	 .606461	 .000856	604	"Boron Nitride (BN)"
"Un    5  hyalophane_50nA_20um_BNcalibr_5"	       5	       0	 .210329	 .060544	 22.8604	 11.8764	 .340994	 .014338	 5.10541	 18.4379	 1.12614	 40.3809	 100.413	 .000000	 .000000	 .000000	 .003600	 .014401	 .195146	 .105530	 .000933	 .000062	 .031304	 .032187	 .011744	 .605093	 .000989	604	"Boron Nitride (BN)"
