Repository: eleanor-m/n_epma_analysis

# n_epma_analysis

Repo containing data and analyses for nitrogen by EPMA project.

With reference to the paper, the figures and tables are listed below, pointing to the relevant notebooks to reproduce the data/figures.

Figures:

1. Figure 1: Buddingtonite + Tobelite count logs
2. Figure 2: Glass, Cs- and Pb-nitrate count logs
3. Figure 3: Hyalophane background scans
4. Figure 4: Four-point background correction method: `03_hyalophane_StA.ipynb`. This figure is based on a quantitative analysis of hyalophane so it is created in this notebook.
5. Figure 5: How APF was obtained for nitrides ???
6. Figure 6: How APF was obtained for glass and buddingtonite: `10_peak_shapes.ipynb`
7. Figure 7: How APF and uncertainty was calculated: `11_peak_shape_fits.ipynb`
8. Figure 8: APF results: `12_APF_relative_to_GaN.ipynb`
9. Figure 9: Peak positions
10. Figure 10: Measured vs reference values for the reference materials

Tables:

1. Table 1: List of reference materials
2. Table 2: APF results: `12_APF_relative_to_GaN.ipynb` and `12_APF_relative_to_BN.ipynb` 
3. Table 3: Buddingtonite quantitative results
4. Table 4: Hyalophane quantitative results
5. Table 5: Basaltic glasses - major/minor element quantitative results
6. Table 6: Basaltic glasses - nitrogen results
7. Table 7: Rhyolitic glasses - nitrogen results

## Peak shapes:

1. Run `10_peak_shapes.ipynb` to read and transform the data, produce figure 5
2. Run `11_peak_shape_fits.ipynb` to perform background and peak fits of original and MC simulated data, and produce figure 7
3. Run `12_APF_relative_to_GaN.ipynb` to calculate APF values, produce figure 8 and part of table 2.
4. Run `12_APF_relative_to_BN.ipynb` to calculate APF values relative to BN. This also produces an alternative version of figure 8, and additional numbers added to table 2.

APF values from table 2 are used in `data/_dictionaries/apf_values.csv` and `data/_dictionaries/apf_values_relative_to_BN.csv` for quantitative analysis.

## Calczaf usage

I was using CalcZAF v 13.2.4.

Note that some standards used in this analysis are not in the default Calczaf standard database. They were added manually. A custom standard database is included under `data/calczaf-standard-db-custom.mdb` (this is not added to the git repo however at present).

Be cautious about samples where N is specified as (NH4)2O: there's a bug in this version
of calczaf that means the input files are not correctly read in.

When you open the input file, it assigns 1 oxygen to each H cation, but there should be
zero oxygens for each H cation with this speciation.

Workaround: open the input file, manually edit the H valence selecting zero oxygens for each 1 cation. Close the file. This doesn't alter the file, but does alter the state
of CalcZAF for the remainder of your session so that it should read files correctly after this.

File: data/processed/hyalophane_StA/calczaf_files/hyalophane_BNcalib_2_bg_Export.dat
"  SAMPLE"	"    LINE"	"Relative Dist(um)"	"   N WT%"	"   H WT%"	"  Si WT%"	"  Al WT%"	"  Sr WT%"	"  Fe WT%"	"   K WT%"	"  Ba WT%"	"  Na WT%"	"   O WT%"	"   TOTAL"	"   X-POS"	"   Y-POS"	"   Z-POS"	"   N AT%"	"   H AT%"	"  Si AT%"	"  Al AT%"	"  Sr AT%"	"  Fe AT%"	"   K AT%"	"  Ba AT%"	"  Na AT%"	"   O AT%"	" N K-RAT"	"N STD_NUM"	"N STD_NAM"
"Un    1  hyalophane_50nA_20um_BNcalibr_1"	       1	       0	 .206322	 .059391	 22.8604	 11.8764	 .340994	 .014338	 5.10541	 18.4379	 1.12614	 40.3786	 100.406	 .000000	 .000000	 .000000	 .003533	 .014132	 .195220	 .105570	 .000933	 .000062	 .031316	 .032199	 .011749	 .605287	 .000970	604	"Boron Nitride (BN)"
"Un    2  hyalophane_50nA_20um_BNcalibr_2"	       2	       0	 .165156	 .047541	 22.8604	 11.8764	 .340994	 .014338	 5.10541	 18.4379	 1.12614	 40.3551	 100.329	 .000000	 .000000	 .000000	 .002839	 .011356	 .195980	 .105981	 .000937	 .000062	 .031438	 .032324	 .011794	 .607289	 .000777	604	"Boron Nitride (BN)"
"Un    3  hyalophane_50nA_20um_BNcalibr_3"	       3	       0	 .177925	 .051217	 22.8604	 11.8764	 .340994	 .014338	 5.10541	 18.4379	 1.12614	 40.3624	 100.353	 .000000	 .000000	 .000000	 .003055	 .012219	 .195743	 .105853	 .000936	 .000062	 .031400	 .032285	 .011780	 .606667	 .000837	604	"Boron Nitride (BN)"
"Un    4  hyalophane_50nA_20um_BNcalibr_4"	       4	       0	 .175514	 .050523	 22.8604	 11.8764	 .340994	 .014338	 5.10541	 18.4379	 1.12614	 40.3610	 100.349	 .000000	 .000000	 .000000	 .003014	 .012056	 .195788	 .105877	 .000936	 .000062	 .031407	 .032293	 .011783	 .606784	 .000825	604	"Boron Nitride (BN)"
"Un    5  hyalophane_50nA_20um_BNcalibr_5"	       5	       0	 .203397	 .058549	 22.8604	 11.8764	 .340994	 .014338	 5.10541	 18.4379	 1.12614	 40.3769	 100.400	 .000000	 .000000	 .000000	 .003484	 .013935	 .195274	 .105599	 .000934	 .000062	 .031324	 .032208	 .011752	 .605429	 .000957	604	"Boron Nitride (BN)"

File: data/processed/hyalophane_StA/calczaf_files/hyalophane_BNcalib_3_bg_apf_Export.dat
"  SAMPLE"	"    LINE"	"Relative Dist(um)"	"   N WT%"	"   H WT%"	"  Si WT%"	"  Al WT%"	"  Sr WT%"	"  Fe WT%"	"   K WT%"	"  Ba WT%"	"  Na WT%"	"   O WT%"	"   TOTAL"	"   X-POS"	"   Y-POS"	"   Z-POS"	"   N AT%"	"   H AT%"	"  Si AT%"	"  Al AT%"	"  Sr AT%"	"  Fe AT%"	"   K AT%"	"  Ba AT%"	"  Na AT%"	"   O AT%"	" N K-RAT"	"N STD_NUM"	"N STD_NAM"
"Un    1  hyalophane_50nA_20um_BNcalibr_1"	       1	       0	 .191024	 .054987	 22.8604	 11.8764	 .340994	 .014338	 5.10541	 18.4379	 1.12614	 40.3699	 100.377	 .000000	 .000000	 .000000	 .003276	 .013103	 .195502	 .105722	 .000935	 .000062	 .031361	 .032246	 .011765	 .606030	 .000958	604	"Boron Nitride (BN)"
"Un    2  hyalophane_50nA_20um_BNcalibr_2"	       2	       0	 .152352	 .043855	 22.8604	 11.8764	 .340994	 .014338	 5.10541	 18.4379	 1.12614	 40.3478	 100.306	 .000000	 .000000	 .000000	 .002622	 .010488	 .196217	 .106109	 .000938	 .000062	 .031476	 .032364	 .011809	 .607915	 .000763	604	"Boron Nitride (BN)"
"Un    3  hyalophane_50nA_20um_BNcalibr_3"	       3	       0	 .163322	 .047013	 22.8604	 11.8764	 .340994	 .014338	 5.10541	 18.4379	 1.12614	 40.3540	 100.326	 .000000	 .000000	 .000000	 .002808	 .011232	 .196014	 .105999	 .000937	 .000062	 .031443	 .032330	 .011796	 .607379	 .000819	604	"Boron Nitride (BN)"
"Un    4  hyalophane_50nA_20um_BNcalibr_4"	       4	       0	 .163128	 .046957	 22.8604	 11.8764	 .340994	 .014338	 5.10541	 18.4379	 1.12614	 40.3539	 100.326	 .000000	 .000000	 .000000	 .002805	 .011219	 .196017	 .106001	 .000937	 .000062	 .031444	 .032331	 .011797	 .607388	 .000818	604	"Boron Nitride (BN)"
"Un    5  hyalophane_50nA_20um_BNcalibr_5"	       5	       0	 .187125	 .053865	 22.8604	 11.8764	 .340994	 .014338	 5.10541	 18.4379	 1.12614	 40.3676	 100.370	 .000000	 .000000	 .000000	 .003210	 .012840	 .195573	 .105761	 .000935	 .000062	 .031372	 .032257	 .011770	 .606219	 .000938	604	"Boron Nitride (BN)"
