Repository: eleanor-m/n_epma_analysis

# n_epma_analysis

Repo containing data and analyses for nitrogen by EPMA project.

With reference to the paper, the figures and tables are listed below, pointing to the relevant notebooks to reproduce the data/figures.

Figures:

1. Figure 1: Buddingtonite + Tobelite count logs
2. Figure 2: Glass, Cs- and Pb-nitrate count logs
3. Figure 3: Hyalophane background scans
4. Figure 4: Four-point background correction method: `03_hyalophane_StA.ipynb`. This figure is based on a quantitative analysis of hyalophane so it is created in this notebook.
5. Figure 5: How APF was obtained for nitrides ???
6. Figure 6: How APF was obtained for glass and buddingtonite: `10_peak_shapes.ipynb`
7. Figure 7: How APF and uncertainty was calculated: `11_peak_shape_fits.ipynb`
8. Figure 8: APF results: `12_APF_relative_to_GaN.ipynb`
9. Figure 9: Peak positions
10. Figure 10: Measured vs reference values for the reference materials

Tables:

1. Table 1: List of reference materials
2. Table 2: APF results: `12_APF_relative_to_GaN.ipynb` and `12_APF_relative_to_BN.ipynb` 
3. Table 3: Buddingtonite quantitative results
4. Table 4: Hyalophane quantitative results
5. Table 5: Basaltic glasses - major/minor element quantitative results
6. Table 6: Basaltic glasses - nitrogen results
7. Table 7: Rhyolitic glasses - nitrogen results

## Peak shapes:

1. Run `10_peak_shapes.ipynb` to read and transform the data, produce figure 5
2. Run `11_peak_shape_fits.ipynb` to perform background and peak fits of original and MC simulated data, and produce figure 7
3. Run `12_APF_relative_to_GaN.ipynb` to calculate APF values, produce figure 8 and part of table 2.
4. Run `12_APF_relative_to_BN.ipynb` to calculate APF values relative to BN. This also produces an alternative version of figure 8, and additional numbers added to table 2.

APF values from table 2 are used in `data/_dictionaries/apf_values.csv` and `data/_dictionaries/apf_values_relative_to_BN.csv` for quantitative analysis.

## Calczaf usage

I was using CalcZAF v 13.2.4.

Note that some standards used in this analysis are not in the default Calczaf standard database. They were added manually. A custom standard database is included under `data/calczaf-standard-db-custom.mdb` (this is not added to the git repo however at present).

Be cautious about samples where N is specified as (NH4)2O: there's a bug in this version
of calczaf that means the input files are not correctly read in.

When you open the input file, it assigns 1 oxygen to each H cation, but there should be
zero oxygens for each H cation with this speciation.

Workaround: open the input file, manually edit the H valence selecting zero oxygens for each 1 cation. Close the file. This doesn't alter the file, but does alter the state
of CalcZAF for the remainder of your session so that it should read files correctly after this.

File: data/processed/hyalophane_StA/wt_pct_summary.csv
,hyalophane_BNcalib_1_base,hyalophane_BNcalib_1_base,hyalophane_BNcalib_2_bg,hyalophane_BNcalib_2_bg,hyalophane_BNcalib_3_bg_apf,hyalophane_BNcalib_3_bg_apf,hyalophane_GaNcalib_1_base,hyalophane_GaNcalib_1_base,hyalophane_GaNcalib_2_bg,hyalophane_GaNcalib_2_bg,hyalophane_GaNcalib_3_bg_apf,hyalophane_GaNcalib_3_bg_apf
,average,stdev,average,stdev,average,stdev,average,stdev,average,stdev,average,stdev
wt% element,,,,,,,,,,,,
Si,22.86,0.0,22.86,0.0,22.86,0.0,22.86,0.0,22.86,0.0,22.86,0.0
Al,11.88,0.0,11.88,0.0,11.88,0.0,11.88,0.0,11.88,0.0,11.88,0.0
Fe,0.01,0.0,0.01,0.0,0.01,0.0,0.01,0.0,0.01,0.0,0.01,0.0
K,5.11,0.0,5.11,0.0,5.11,0.0,5.11,0.0,5.11,0.0,5.11,0.0
Na,1.13,0.0,1.13,0.0,1.13,0.0,1.13,0.0,1.13,0.0,1.13,0.0
H,0.0,0.0,0.05,0.0,0.05,0.0,0.0,0.0,0.06,0.0,0.07,0.0
N,0.0,0.0,0.16,0.02,0.17,0.02,0.0,0.0,0.19,0.01,0.23,0.01
Sr,0.34,0.0,0.34,0.0,0.34,0.0,0.34,0.0,0.34,0.0,0.34,0.0
Ba,18.44,0.0,18.44,0.0,18.44,0.0,18.44,0.0,18.44,0.0,18.44,0.0
O,40.26,0.0,40.35,0.01,40.36,0.01,40.26,0.0,40.37,0.0,40.39,0.01
TOTAL,100.02,0.0,100.32,0.03,100.34,0.03,100.02,0.0,100.38,0.02,100.45,0.02

File: data/processed/hyalophane_StA/wt_pct_summary_BNcalib.csv
,hyalophane_BNcalib_1_base,hyalophane_BNcalib_1_base,hyalophane_BNcalib_2_bg,hyalophane_BNcalib_2_bg,hyalophane_BNcalib_3_bg_apf,hyalophane_BNcalib_3_bg_apf
,average,stdev,average,stdev,average,stdev
wt% element,,,,,,
Si,22.86,0.0,22.86,0.0,22.86,0.0
Al,11.88,0.0,11.88,0.0,11.88,0.0
Fe,0.01,0.0,0.01,0.0,0.01,0.0
K,5.11,0.0,5.11,0.0,5.11,0.0
Na,1.13,0.0,1.13,0.0,1.13,0.0
Sr,0.34,0.0,0.34,0.0,0.34,0.0
Ba,18.44,0.0,18.44,0.0,18.44,0.0
N,0.0,0.0,0.18,0.02,0.19,0.02
H,0.0,0.0,0.05,0.01,0.06,0.01
O,40.26,0.0,40.37,0.01,40.37,0.01
TOTAL,100.02,0.0,100.36,0.03,100.38,0.03
