Repository: eleanor-m/n_epma_analysis

# n_epma_analysis

Repo containing data and analyses for nitrogen by EPMA project.

With reference to the paper, the figures and tables are listed below, pointing to the relevant notebooks to reproduce the data/figures.

Figures:

1. Figure 1: Buddingtonite + Tobelite count logs
2. Figure 2: Glass, Cs- and Pb-nitrate count logs
3. Figure 3: Hyalophane background scans
4. Figure 4: Four-point background correction method: `03_hyalophane_StA.ipynb`. This figure is based on a quantitative analysis of hyalophane so it is created in this notebook.
5. Figure 5: How APF was obtained for nitrides ???
6. Figure 6: How APF was obtained for glass and buddingtonite: `10_peak_shapes.ipynb`
7. Figure 7: How APF and uncertainty was calculated: `11_peak_shape_fits.ipynb`
8. Figure 8: APF results: `12_APF_relative_to_GaN.ipynb`
9. Figure 9: Peak positions
10. Figure 10: Measured vs reference values for the reference materials

Tables:

1. Table 1: List of reference materials
2. Table 2: APF results: `12_APF_relative_to_GaN.ipynb` and `12_APF_relative_to_BN.ipynb` 
3. Table 3: Buddingtonite quantitative results
4. Table 4: Hyalophane quantitative results
5. Table 5: Basaltic glasses - major/minor element quantitative results
6. Table 6: Basaltic glasses - nitrogen results
7. Table 7: Rhyolitic glasses - nitrogen results

## Peak shapes:

1. Run `10_peak_shapes.ipynb` to read and transform the data, produce figure 5
2. Run `11_peak_shape_fits.ipynb` to perform background and peak fits of original and MC simulated data, and produce figure 7
3. Run `12_APF_relative_to_GaN.ipynb` to calculate APF values, produce figure 8 and part of table 2.
4. Run `12_APF_relative_to_BN.ipynb` to calculate APF values relative to BN. This also produces an alternative version of figure 8, and additional numbers added to table 2.

APF values from table 2 are used in `data/_dictionaries/apf_values.csv` and `data/_dictionaries/apf_values_relative_to_BN.csv` for quantitative analysis.

## Calczaf usage

I was using CalcZAF v 13.2.4.

Note that some standards used in this analysis are not in the default Calczaf standard database. They were added manually. A custom standard database is included under `data/calczaf-standard-db-custom.mdb` (this is not added to the git repo however at present).

Be cautious about samples where N is specified as (NH4)2O: there's a bug in this version
of calczaf that means the input files are not correctly read in.

When you open the input file, it assigns 1 oxygen to each H cation, but there should be
zero oxygens for each H cation with this speciation.

Workaround: open the input file, manually edit the H valence selecting zero oxygens for each 1 cation. Close the file. This doesn't alter the file, but does alter the state
of CalcZAF for the remainder of your session so that it should read files correctly after this.

File: data/processed/peak_shapes/data_with_fits_ANU/LDE1/AlN.csv (part 1 of 6)
,L,counts,cps,cps_per_nA,baseline,cps_per_nA_corrected,fit
0,125.0,76.0,126.66666666666669,1.2654012654012654,1.1032914682278092,0.1621097971734562,2.4133441833483697e-05
1,125.02,70.0,116.66666666666669,1.1655011655011656,1.103015340996989,0.06248582450417661,2.4657031027908732e-05
2,125.04,61.0,101.66666666666669,1.0156510156510157,1.1027392137661685,-0.08708819811515278,2.5191487160180932e-05
3,125.06,73.0,121.66666666666669,1.2154512154512154,1.1024630865353482,0.11298812891586718,2.573702464831789e-05
4,125.08,76.0,126.66666666666669,1.2654012654012654,1.102186959304528,0.16321430609673748,2.6293861898699855e-05
5,125.1,70.0,116.66666666666669,1.1655011655011656,1.1019108320737077,0.0635903334274579,2.6862221375169604e-05
6,125.12,61.0,101.66666666666669,1.0156510156510157,1.1016347048428872,-0.08598368919187149,2.7442329669229973e-05
7,125.14,70.0,116.66666666666669,1.1655011655011656,1.101358577612067,0.06414258788909866,2.8034417571348223e-05
8,125.16,79.0,131.66666666666669,1.3153513153513154,1.1010824503812466,0.2142688649700688,2.8638720143391113e-05
9,125.18,72.0,120.0,1.1988011988011986,1.1008063231504261,0.09799487565077247,2.9255476792196748e-05
10,125.2,59.0,98.33333333333334,0.9823509823509824,1.100530195919606,-0.11817921356862371,2.9884931344304243e-05
11,125.22,64.0,106.66666666666669,1.0656010656010655,1.1002540686887858,-0.03465300308772035,3.0527332121860146e-05
12,125.24,58.0,96.66666666666669,0.9657009657009656,1.0999779414579656,-0.13427697575699993,3.11829320197107e-05
13,125.26,61.0,101.66666666666669,1.0156510156510157,1.099701814227145,-0.0840507985761294,3.185198858370213e-05
14,125.28,69.0,115.0,1.1488511488511488,1.0994256869963248,0.04942546185482399,3.253476409020118e-05
15,125.3,70.0,116.66666666666669,1.1655011655011656,1.0991495597655045,0.06635160573566101,3.3231525626860316e-05
16,125.32,58.0,96.66666666666669,0.9657009657009656,1.0988734325346843,-0.13317246683371864,3.3942545174633764e-05
17,125.34,64.0,106.66666666666669,1.0656010656010655,1.0985973053038638,-0.0329962397027983,3.466809969107111e-05
18,125.36,71.0,118.33333333333334,1.182151182151182,1.0983211780730435,0.08383000407813856,3.540847119489835e-05
19,125.38,51.0,85.0,0.849150849150849,1.0980450508422233,-0.24889420169137422,3.616394685191338e-05
20,125.4,60.0,100.0,0.9990009990009988,1.097768923611403,-0.09876792461040418,3.693481906220297e-05
21,125.42,78.0,130.0,1.2987012987012987,1.0974927963805827,0.20120850232071597,3.7721385548704406e-05
22,125.44,67.0,111.66666666666669,1.1155511155511155,1.0972166691497625,0.018334446401353066,3.852394944713453e-05
23,125.46,60.0,100.0,0.9990009990009988,1.0969405419189422,-0.09793954291794338,3.934281939729473e-05
24,125.48,58.0,96.66666666666669,0.9657009657009656,1.0966644146881217,-0.13096344898715606,4.017830963577851e-05
25,125.5,63.0,105.0,1.048951048951049,1.0963882874573014,-0.04743723850625248,4.103074009009446e-05
26,125.52,65.0,108.33333333333334,1.0822510822510822,1.0961121602264812,-0.013861077975398928,4.190043647423244e-05
27,125.54,78.0,130.0,1.2987012987012987,1.0958360329956607,0.202865265705638,4.2787730385680975e-05
28,125.56,66.0,110.0,1.0989010989010988,1.0955599057648404,0.003341193136258358,4.3692959403920554e-05
29,125.58,80.0,133.33333333333334,1.332001332001332,1.0952837785340201,0.23671755346731183,4.461646719041864e-05
30,125.6,49.0,81.66666666666667,0.8158508158508159,1.0950076513031999,-0.279156835452384,4.555860359013324e-05
31,125.62,62.0,103.33333333333334,1.0323010323010322,1.0947315240723796,-0.06243049177134741,4.651972473455633e-05
32,125.64,65.0,108.33333333333334,1.0822510822510822,1.0944553968415593,-0.012204314590477106,4.7500193146308804e-05
33,125.66,60.0,100.0,0.9990009990009988,1.094179269610739,-0.09517827060974027,4.850037784531855e-05
34,125.68,54.0,90.0,0.8991008991008991,1.0939031423799186,-0.19480224327901952,4.9520654456588756e-05
35,125.7,65.0,108.33333333333334,1.0822510822510822,1.0936270151490983,-0.011375932898016083,5.056140531958446e-05
36,125.72,77.0,128.33333333333334,1.282051282051282,1.093350887918278,0.18870039413300388,5.162301959926424e-05
37,125.74,71.0,118.33333333333334,1.182151182151182,1.0930747606874578,0.0890764214637243,5.270589339876432e-05
38,125.76,72.0,120.0,1.1988011988011986,1.0927986334566373,0.10600256534456132,5.3810429873769415e-05
39,125.78,78.0,130.0,1.2987012987012987,1.092522506225817,0.20617879247548165,5.493703934858209e-05
40,125.8,56.0,93.33333333333334,0.9324009324009324,1.0922463789949968,-0.1598454465940644,5.6086139433925145e-05
41,125.82,56.0,93.33333333333334,0.9324009324009324,1.0919702517641765,-0.15956931936324414,5.7258155146484025e-05
42,125.84,77.0,128.33333333333334,1.282051282051282,1.0916941245333562,0.1903571575179257,5.845351903022383e-05
43,125.86,66.0,110.0,1.0989010989010988,1.091417997302536,0.0074831015985628024,5.967267127949405e-05
44,125.88,69.0,115.0,1.1488511488511488,1.0911418700717157,0.057709278779433104,6.0916059863957146e-05
45,125.9,77.0,128.33333333333334,1.282051282051282,1.0908657428408952,0.19118553921038672,6.218414065534791e-05
46,125.92,65.0,108.33333333333334,1.0822510822510822,1.090589615610075,-0.008338533358992706,6.347737755609539e-05
47,125.94,63.0,105.0,1.048951048951049,1.0903134883792547,-0.04136243942820572,6.479624262983717e-05
48,125.96,67.0,111.66666666666669,1.1155511155511155,1.0900373611484344,0.02551375440268111,6.614121623383494e-05
49,125.98,64.0,106.66666666666669,1.0656010656010655,1.089761233917614,-0.024160168316548436,6.751278715332788e-05
50,126.0,58.0,96.66666666666669,0.9657009657009656,1.0894851066867937,-0.12378414098582802,6.891145273783846e-05
51,126.02,59.0,98.33333333333334,0.9823509823509824,1.0892089794559734,-0.106857997104991,7.033771903946984e-05
52,126.04,69.0,115.0,1.1488511488511488,1.0889328522251531,0.05991829662599568,7.179210095320088e-05
53,126.06,72.0,120.0,1.1988011988011986,1.0886567249943329,0.11014447380686576,7.32751223592123e-05
54,126.08,61.0,101.66666666666669,1.0156510156510157,1.0883805977635126,-0.07272958211249692,7.478731626728003e-05
55,126.1,67.0,111.66666666666669,1.1155511155511155,1.0881044705326923,0.0274466450184232,7.632922496323892e-05
56,126.12,66.0,110.0,1.0989010989010988,1.0878283433018718,0.011072755599226936,7.790140015756173e-05
57,126.14,75.0,125.0,1.2487512487512489,1.0875522160710516,0.1611990326801973,7.950440313606471e-05
58,126.16,63.0,105.0,1.048951048951049,1.0872760888402313,-0.038325039889182344,8.11388049127846e-05
59,126.18,64.0,106.66666666666669,1.0656010656010655,1.0869999616094108,-0.021398896008345325,8.280518638503096e-05
60,126.2,64.0,106.66666666666669,1.0656010656010655,1.0867238343785905,-0.02112276877752506,8.45041384906521e-05
61,126.22,61.0,101.66666666666669,1.0156510156510157,1.0864477071477703,-0.0707966914967546,8.623626236755047e-05
62,126.24,58.0,96.66666666666669,0.9657009657009656,1.08617157991695,-0.12047061421598437,8.800216951545415e-05
63,126.26,86.0,143.33333333333334,1.4319014319014318,1.0858954526861297,0.3460059792153021,8.980248195998789e-05
64,126.28,67.0,111.66666666666669,1.1155511155511155,1.0856193254553095,0.029931790095806043,9.163783241906001e-05
65,126.3,63.0,105.0,1.048951048951049,1.0853431982244892,-0.036392149273440255,9.350886447160975e-05
66,126.32,65.0,108.33333333333334,1.0822510822510822,1.085067070993669,-0.002815988742586706,9.541623272872229e-05
67,126.34,57.0,95.0,0.949050949050949,1.0847909437628485,-0.13573999471189946,9.736060300715322e-05
68,126.36,69.0,115.0,1.1488511488511488,1.0845148165320282,0.06433633231912061,9.934265250528338e-05
69,126.38,62.0,103.33333333333334,1.0323010323010322,1.084238689301208,-0.05193765700017572,0.00010136306998154809
70,126.4,63.0,105.0,1.048951048951049,1.0839625620703874,-0.03501151311933848,0.00010342255593534675
71,126.42,53.0,88.33333333333334,0.8824508824508824,1.0836864348395672,-0.20123555238868474,0.00010552182279047499
72,126.44,64.0,106.66666666666669,1.0656010656010655,1.083410307608747,-0.017809242007681414,0.00010766159508111921
73,126.46,74.0,123.33333333333334,1.232101232101232,1.0831341803779269,0.14896705172330504,0.00010984260964041867
74,126.48,62.0,103.33333333333334,1.0323010323010322,1.0828580531471064,-0.05055702084607416,0.00011206561579164713
75,126.5,66.0,110.0,1.0989010989010988,1.082581925916286,0.01631917298481267,0.0001143313755420254
76,126.52,65.0,108.33333333333334,1.0822510822510822,1.0823057986854658,-5.471643438359486e-05,0.00011664066377922375
77,126.54,74.0,123.33333333333334,1.232101232101232,1.0820296714546453,0.15007156064658655,0.00011899426847054971
78,126.56,79.0,131.66666666666669,1.3153513153513154,1.081753544223825,0.23359777112749036,0.00012139299086487118
79,126.58,64.0,106.66666666666669,1.0656010656010655,1.0814774169930048,-0.015876351391939325,0.00012383764569731938
80,126.6,60.0,100.0,0.9990009990009988,1.0812012897621845,-0.08220029076118573,0.00012632906139676983
81,126.62,55.0,91.66666666666669,0.9157509157509156,1.080925162531364,-0.16517424678044845,0.0001288680802961634
82,126.64,70.0,116.66666666666669,1.1655011655011656,1.0806490353005438,0.08485213020062177,0.00013145555884567587
83,126.66,73.0,121.66666666666669,1.2154512154512154,1.0803729080697237,0.13507830738149162,0.0001340923678287991
84,126.68,74.0,123.33333333333334,1.232101232101232,1.0800967808389033,0.15200445126232864,0.00013677939258132914
85,126.7,65.0,108.33333333333334,1.0822510822510822,1.079820653608083,0.0024304286429992494,0.00013951753321331335
86,126.72,62.0,103.33333333333334,1.0323010323010322,1.0795445263772627,-0.04724349407623052,0.00014230770483400466
87,126.74,66.0,110.0,1.0989010989010988,1.0792683991464425,0.019632699754656313,0.00014515083777982235
88,126.76,59.0,98.33333333333334,0.9823509823509824,1.078992271915622,-0.09664128956463958,0.00014804787784537818
89,126.78,68.0,113.33333333333334,1.1322011322011325,1.0787161446848017,0.053484987516330795,0.00015099978651758746
90,126.8,64.0,106.66666666666669,1.0656010656010655,1.0784400174539814,-0.012838951852915947,0.00015400754121292078
91,126.82,64.0,106.66666666666669,1.0656010656010655,1.0781638902231612,-0.01256282462209568,0.00015707213551779703
92,126.84,69.0,115.0,1.1488511488511488,1.0778877629923407,0.07096338585880813,0.00016019457943218434
93,126.86,72.0,120.0,1.1988011988011986,1.0776116357615206,0.12118956303967798,0.00016337589961641435
94,126.88,74.0,123.33333333333334,1.232101232101232,1.0773355085307004,0.15476572357053153,0.00016661713964128438
95,126.9,60.0,100.0,0.9990009990009988,1.0770593812998799,-0.07805838229888107,0.0001699193602414368
96,126.92,49.0,81.66666666666667,0.8158508158508159,1.0767832540690596,-0.26093243821824375,0.00017328363957207687
97,126.94,73.0,121.66666666666669,1.2154512154512154,1.0765071268382393,0.13894408861297602,0.00017671107346907552
98,126.96,59.0,98.33333333333334,0.9823509823509824,1.076230999607419,-0.09388001725643669,0.000180202775712462
99,126.98,51.0,85.0,0.849150849150849,1.0759548723765986,-0.22680402322574955,0.00018375987829336772
100,127.0,68.0,113.33333333333334,1.1322011322011325,1.0756787451457783,0.05652238705535417,0.00018738353168443837
101,127.02,68.0,113.33333333333334,1.1322011322011325,1.075402617914958,0.05679851428617444,0.00019107490511378498
102,127.04,62.0,103.33333333333334,1.0323010323010322,1.0751264906841376,-0.042825458383105364,0.00019483518684246446
103,127.06,66.0,110.0,1.0989010989010988,1.0748503634533173,0.02405073544778147,0.00019866558444555076
104,127.08,57.0,95.0,0.949050949050949,1.0745742362224973,-0.12552328717154826,0.00020256732509685855
105,127.1,68.0,113.33333333333334,1.1322011322011325,1.074298108991677,0.057903023209455506,0.0002065416558573013
106,127.12,60.0,100.0,0.9990009990009988,1.0740219817608565,-0.07502098275985769,0.0002105898439669724
107,127.14,67.0,111.66666666666669,1.1155511155511155,1.0737458545300362,0.04180526102107929,0.00021471317714094747
108,127.16,65.0,108.33333333333334,1.0822510822510822,1.073469727299216,0.008781354951866271,0.00021891296386889782
109,127.18,55.0,91.66666666666669,0.9157509157509156,1.0731936000683955,-0.15744268431747988,0.00022319053371849167
110,127.2,77.0,128.33333333333334,1.282051282051282,1.0729174728375752,0.20913380921370672,0.00022754723764265486
111,127.22,60.0,100.0,0.9990009990009988,1.072641345606755,-0.07364034660575614,0.0002319844482907535
112,127.24,70.0,116.66666666666669,1.1655011655011656,1.0723652183759347,0.09313594712523088,0.00023650356032368298
113,127.26,57.0,95.0,0.949050949050949,1.0720890911451142,-0.12303814209416519,0.00024110599073294434
114,127.28,74.0,123.33333333333334,1.232101232101232,1.0718129639142941,0.16028826818693775,0.00024579317916372304
115,127.3,62.0,103.33333333333334,1.0323010323010322,1.0715368366834739,-0.039235804382441675,0.00025056658824204934
116,127.32,50.0,83.33333333333334,0.8325008325008325,1.0712607094526536,-0.2387598769518211,0.00025542770390602187
117,127.34,78.0,130.0,1.2987012987012987,1.0709845822218331,0.22771671647946556,0.00026037803574118553
118,127.36,61.0,101.66666666666669,1.0156510156510157,1.0707084549910129,-0.05505743933999718,0.00026541911732006363
119,127.38,56.0,93.33333333333334,0.9324009324009324,1.0704323277601926,-0.13803139535926023,0.0002705525065459398
120,127.4,58.0,96.66666666666669,0.9657009657009656,1.070156200529372,-0.10445523482840646,0.0002757797860008695
121,127.42,72.0,120.0,1.1988011988011986,1.0698800732985518,0.12892112550264678,0.0002811025632979828
122,127.44,72.0,120.0,1.1988011988011986,1.0696039460677316,0.12919725273346705,0.0002865224714381655
123,127.46,55.0,91.66666666666669,0.9157509157509156,1.0693278188369113,-0.1535769030859957,0.0002920411691710793
124,127.48,88.0,146.66666666666669,1.465201465201465,1.069051691606091,0.39614977359537407,0.00029766034136063355
125,127.5,53.0,88.33333333333334,0.8824508824508824,1.0687755643752708,-0.18632468192438834,0.00030338169935488995
126,127.52,64.0,106.66666666666669,1.0656010656010655,1.0684994371444505,-0.0028983715433850143,0.000309206981360524
127,127.54,73.0,121.66666666666669,1.2154512154512154,1.06822330991363,0.14722790553758536,0.0003151379528217904
128,127.56,65.0,108.33333333333334,1.0822510822510822,1.0679471826828097,0.014303899568272493,0.00032117640680408695
129,127.58,57.0,95.0,0.949050949050949,1.0676710554519895,-0.11862010640104048,0.0003273241643821862
130,127.6,48.0,80.0,0.7992007992007991,1.0673949282211692,-0.2681941290203701,0.00033358307503310525
131,127.62,66.0,110.0,1.0989010989010988,1.0671188009903487,0.031782297910750046,0.00033995501703372086
132,127.64,60.0,100.0,0.9990009990009988,1.0668426737595285,-0.06784167475852965,0.0003464418978631228
133,127.66,58.0,96.66666666666669,0.9657009657009656,1.0665665465287082,-0.10086558082774255,0.00035304565460981673
134,127.68,65.0,108.33333333333334,1.0822510822510822,1.066290419297888,0.015960662953194316,0.00035976825438374107
135,127.7,61.0,101.66666666666669,1.0156510156510157,1.0660142920670677,-0.05036327641605198,0.0003666116947331767
136,127.72,68.0,113.33333333333334,1.1322011322011325,1.0657381648362474,0.0664629673648851,0.00037357800406663636
137,127.74,66.0,110.0,1.0989010989010988,1.0654620376054271,0.033439061295671646,0.0003806692420796891
138,127.76,73.0,121.66666666666669,1.2154512154512154,1.0651859103746066,0.15026530507660874,0.00038788750018684546
139,127.78,63.0,105.0,1.048951048951049,1.0649097831437864,-0.01595873419273741,0.0003952349019584786
140,127.8,60.0,100.0,0.9990009990009988,1.064633655912966,-0.06563265691196729,0.00040271360356291315
141,127.82,60.0,100.0,0.9990009990009988,1.0643575286821458,-0.06535652968114702,0.000410325794213623
142,127.84,66.0,110.0,1.0989010989010988,1.0640814014513253,0.034819697449773424,0.0004180736966216705
143,127.86,73.0,121.66666666666669,1.2154512154512154,1.063805274220505,0.1516459412307103,0.00042595956745335487
144,127.88,59.0,98.33333333333334,0.9823509823509824,1.0635291469896848,-0.08117816463870242,0.00043398569779321884
145,127.9,55.0,91.66666666666669,0.9157509157509156,1.0632530197588645,-0.14750210400794894,0.000442154413612339
146,127.92,66.0,110.0,1.0989010989010988,1.0629768925280443,0.03592420637305449,0.0004504680762420065
147,127.94,62.0,103.33333333333334,1.0323010323010322,1.062700765297224,-0.03039973299619181,0.0004589290828528898
148,127.96,71.0,118.33333333333334,1.182151182151182,1.0624246380664037,0.11972654408477834,0.0004675398669396106
149,127.98,51.0,85.0,0.849150849150849,1.0621485108355833,-0.21299766168473422,0.00047630289881088456
150,128.0,59.0,98.33333333333334,0.9823509823509824,1.061872383604763,-0.0795214012537806,0.00048522068608518857
151,128.02,60.0,100.0,0.9990009990009988,1.0615962563739425,-0.06259525737294369,0.0004942957741921122
152,128.04,59.0,98.33333333333334,0.9823509823509824,1.0613201291431225,-0.07896914679214007,0.0005035307468792644
153,128.06,85.0,141.66666666666669,1.4152514152514153,1.061044001912302,0.3542074133391133,0.0005129282267250214
154,128.08,52.0,86.66666666666667,0.8658008658008658,1.0607678746814815,-0.1949670088806157,0.0005224908756568683
155,128.1,72.0,120.0,1.1988011988011986,1.0604917474506614,0.13830945135053718,0.0005322213954756545
156,128.12,78.0,130.0,1.2987012987012987,1.0602156202198412,0.23848567848145752,0.0005421225283856967
157,128.14,57.0,95.0,0.949050949050949,1.0599394929890211,-0.11088854393807213,0.0005521970575306398
158,128.16,66.0,110.0,1.0989010989010988,1.0596633657582006,0.039237733142898135,0.0005624478075354517
159,128.18,61.0,101.66666666666669,1.0156510156510157,1.0593872385273801,-0.04373622287636447,0.0005728776450541991
160,128.2,56.0,93.33333333333334,0.9324009324009324,1.05911111129656,-0.12671017889562775,0.0005834894793239868
161,128.22,59.0,98.33333333333334,0.9823509823509824,1.0588349840657396,-0.07648400171475722,0.0005942862627249704
162,128.24,59.0,98.33333333333334,0.9823509823509824,1.0585588568349191,-0.07620787448393673,0.0006052709913463766
163,128.26,53.0,88.33333333333334,0.8824508824508824,1.058282729604099,-0.17583184715321665,0.0006164467055587867
164,128.28,80.0,133.33333333333334,1.332001332001332,1.0580066023732786,0.2739947296280534,0.0006278164905926828
165,128.3,58.0,96.66666666666669,0.9657009657009656,1.0577304751424583,-0.09202950944149269,0.0006393834771230715
166,128.32,59.0,98.33333333333334,0.9823509823509824,1.057454347911638,-0.07510336556065567,0.0006511508418605798
167,128.34,67.0,111.66666666666669,1.1155511155511155,1.0571782206808178,0.05837289487029773,0.0006631218081489001
168,128.36,67.0,111.66666666666669,1.1155511155511155,1.0569020934499973,0.05864902210111822,0.0006752996465684805
169,128.38,66.0,110.0,1.0989010989010988,1.0566259662191773,0.04227513268192151,0.0006876876755468185
170,128.4,48.0,80.0,0.7992007992007991,1.0563498389883568,-0.25714903978755765,0.0007002892619752354
171,128.42,77.0,128.33333333333334,1.282051282051282,1.0560737117575367,0.2259775702937452,0.0007131078218320317
172,128.44,78.0,130.0,1.2987012987012987,1.0557975845267162,0.24290371417458245,0.0007261468208124746
173,128.46,60.0,100.0,0.9990009990009988,1.0555214572958957,-0.056520458294896936,0.0007394097749651556
174,128.48,53.0,88.33333333333334,0.8824508824508824,1.0552453300650757,-0.17279444761419327,0.000752900251335197
175,128.5,59.0,98.33333333333334,0.9823509823509824,1.0549692028342552,-0.07261822048327282,0.0007666218686142
176,128.52,84.0,140.0,1.3986013986013983,1.054693075603435,0.34390832299796337,0.0007805782977967679
177,128.54,65.0,108.33333333333334,1.0822510822510822,1.054416948372615,0.027834133878467338,0.0007947732628440265
178,128.56,67.0,111.66666666666669,1.1155511155511155,1.0541408211417944,0.06141029440932111,0.0008092105413540022
179,128.58,51.0,85.0,0.849150849150849,1.053864693910974,-0.20471384476012489,0.000823893965238733
180,128.6,61.0,101.66666666666669,1.0156510156510157,1.0535885666801539,-0.037937551029138206,0.0008388274214084938
181,128.62,58.0,96.66666666666669,0.9657009657009656,1.0533124394493334,-0.08761147374836775,0.0008540148524630276
182,128.64,63.0,105.0,1.048951048951049,1.0530363122185133,-0.00408526326746439,0.0008694602573896177
183,128.66,56.0,93.33333333333334,0.9324009324009324,1.0527601849876929,-0.1203592525867605,0.0008851676922685433
184,128.68,62.0,103.33333333333334,1.0323010323010322,1.0524840577568724,-0.020183025455840164,0.0009011412709853578
185,128.7,59.0,98.33333333333334,0.9823509823509824,1.0522079305260523,-0.06985694817506993,0.0009173851659505491
186,128.72,52.0,86.66666666666667,0.8658008658008658,1.0519318032952318,-0.18613093749436604,0.0009339036088264297
187,128.74,67.0,111.66666666666669,1.1155511155511155,1.0516556760644116,0.06389543948670395,0.0009507008912610748
188,128.76,84.0,140.0,1.3986013986013983,1.0513795488335915,0.3472218497678068,0.0009677813656297868
189,128.78,53.0,88.33333333333334,0.8824508824508824,1.051103421602771,-0.1686525391518886,0.0009851494457839022
190,128.8,69.0,115.0,1.1488511488511488,1.0508272943719505,0.09802385447919826,0.0010028096078067866
191,128.82,71.0,118.33333333333334,1.182151182151182,1.0505511671411305,0.13160001501005159,0.001020766390777461
192,128.84,49.0,81.66666666666667,0.8158508158508159,1.05027503991031,-0.23442422405949415,0.001039024397541762
193,128.86,50.0,83.33333333333334,0.8325008325008325,1.0499989126794895,-0.21749808017865702,0.0010575882954907388
194,128.88,68.0,113.33333333333334,1.1322011322011325,1.0497227854486695,0.08247834675246302,0.0010764628173468827
195,128.9,54.0,90.0,0.8991008991008991,1.049446658217849,-0.15034575911694992,0.001095652761957962
196,128.92,52.0,86.66666666666667,0.8658008658008658,1.049170530987029,-0.18336966518616316,0.0011151629950982341
197,128.94,66.0,110.0,1.0989010989010988,1.0488944037562087,0.05000669514489009,0.0011349984502777577
198,128.96,76.0,126.66666666666669,1.2654012654012654,1.0486182765253882,0.21678298887587721,0.0011551641295590317
199,128.98,62.0,103.33333333333334,1.0323010323010322,1.0483421492945681,-0.016041116993535942,0.0011756651043816745
200,129.0,63.0,105.0,1.048951048951049,1.0480660220637477,0.000885026887301299,0.0011965065163949394
201,129.02,65.0,108.33333333333334,1.0822510822510822,1.0477898948329272,0.03446118741815507,0.0012176935782978072
202,129.04,49.0,81.66666666666667,0.8158508158508159,1.0475137676021071,-0.23166295175129126,0.0012392315746872476
203,129.06,58.0,96.66666666666669,0.9657009657009656,1.0472376403712866,-0.081536674670321,0.0012611258629144154
204,129.08,59.0,98.33333333333334,0.9823509823509824,1.0469615131404661,-0.06461053078948376,0.0012833818739485482
205,129.1,71.0,118.33333333333334,1.182151182151182,1.046685385909646,0.13546579624153599,0.0013060051132491493
206,129.12,65.0,108.33333333333334,1.0822510822510822,1.0464092586788256,0.035841823572256626,0.0013290011616462313
207,129.14,55.0,91.66666666666669,0.9157509157509156,1.0461331314480056,-0.13038221569708996,0.0013523756762283208
208,129.16,55.0,91.66666666666669,0.9157509157509156,1.0458570042171853,-0.1301060884662697,0.0013761343912390871
209,129.18,66.0,110.0,1.0989010989010988,1.0455808769863648,0.053320221914733956,0.001400283118981632
210,129.2,67.0,111.66666666666669,1.1155511155511155,1.0453047497555448,0.07024636579557075,0.0014248277507313153
211,129.22,60.0,100.0,0.9990009990009988,1.0450286225247243,-0.04602762352372547,0.0014497742576568143
212,129.24,65.0,108.33333333333334,1.0822510822510822,1.0447524952939038,0.03749858695717845,0.0014751286917491701
213,129.26,68.0,113.33333333333334,1.1322011322011325,1.0444763680630837,0.08772476413804875,0.0015008971867594046
214,129.28,69.0,115.0,1.1488511488511488,1.0442002408322633,0.10465090801888555,0.001527085959144534
215,129.3,56.0,93.33333333333334,0.9324009324009324,1.0439241136014428,-0.11152318120051041,0.001553701309021604
216,129.32,74.0,123.33333333333334,1.232101232101232,1.0436479863706227,0.18845324573060918,0.001580749621130458
217,129.34,59.0,98.33333333333334,0.9823509823509824,1.0433718591398022,-0.061020876788819844,0.001608237365804969
218,129.36,64.0,106.66666666666669,1.0656010656010655,1.043095731908982,0.022505333692083518,0.0016361710999523895
219,129.38,48.0,80.0,0.7992007992007991,1.042819604678162,-0.2436188054773628,0.0016645574680415538
220,129.4,50.0,83.33333333333334,0.8325008325008325,1.0425434774473414,-0.21004264494650893,0.0016934032030996213
221,129.42,47.0,78.33333333333334,0.7825507825507826,1.0422673502165214,-0.2597165676657388,0.0017227151277169888
222,129.44,63.0,105.0,1.048951048951049,1.041991222985701,0.006959825965348054,0.0017525001550614046
223,129.46,71.0,118.33333333333334,1.182151182151182,1.0417150957548804,0.14043608639630167,0.001782765289900092
224,129.48,78.0,130.0,1.2987012987012987,1.0414389685240604,0.2572623301772383,0.0018135176296309248
225,129.5,56.0,93.33333333333334,0.9324009324009324,1.0411628412932399,-0.10876190889230752,0.0018447643653223325
226,129.52,75.0,125.0,1.2487512487512489,1.0408867140624194,0.20786453468882948,0.0018765127827614764
227,129.54,69.0,115.0,1.1488511488511488,1.0406105868315993,0.10824056201954946,0.00190877026351157
228,129.56,53.0,88.33333333333334,0.8824508824508824,1.040334459600779,-0.15788357714989665,0.0019415442859779695
229,129.58,65.0,108.33333333333334,1.0822510822510822,1.0400583323699586,0.04219274988112365,0.0019748424264826384
230,129.6,66.0,110.0,1.0989010989010988,1.0397822051391385,0.05911889376196022,0.002008672360347821
231,129.62,70.0,116.66666666666669,1.1655011655011656,1.039506077908318,0.1259950875928475,0.002043041862988551
232,129.64,67.0,111.66666666666669,1.1155511155511155,1.039229950677498,0.07632116487361751,0.0020779588110135575
233,129.66,52.0,86.66666666666667,0.8658008658008658,1.0389538234466775,-0.17315295764581173,0.0021134311833357444
234,129.68,75.0,125.0,1.2487512487512489,1.038677696215857,0.21007355253539184,0.002149467062290844
235,129.7,49.0,81.66666666666667,0.8158508158508159,1.038401568985037,-0.22255075313422112,0.002186074634765481
236,129.72,57.0,95.0,0.949050949050949,1.0381254417542165,-0.0890744927032675,0.002223262193334156
237,129.74,55.0,91.66666666666669,0.9157509157509156,1.037849314523396,-0.12209839877248041,0.0022610381374047516
238,129.76,65.0,108.33333333333334,1.0822510822510822,1.037573187292576,0.04467789495850627,0.0022994109743734287
239,129.78,67.0,111.66666666666669,1.1155511155511155,1.0372970600617557,0.07825405548935982,0.002338389320788557
240,129.8,80.0,133.33333333333334,1.332001332001332,1.0370209328309352,0.29498039917039676,0.0023779819035231273
241,129.82,59.0,98.33333333333334,0.9823509823509824,1.0367448056001152,-0.05439382324913278,0.002418197560956665
242,129.84,59.0,98.33333333333334,0.9823509823509824,1.0364686783692947,-0.05411769601831229,0.0024590452441661977
243,129.86,69.0,115.0,1.1488511488511488,1.0361925511384742,0.11265859771267461,0.00250053401812574
244,129.88,59.0,98.33333333333334,0.9823509823509824,1.0359164239076541,-0.053565441556671756,0.0025426730629153137
245,129.9,61.0,101.66666666666669,1.0156510156510157,1.0356402966768337,-0.019989281025817984,0.0025854716749390814
246,129.92,59.0,98.33333333333334,0.9823509823509824,1.0353641694460136,-0.05301318709503122,0.00262893926815192
247,129.94,70.0,116.66666666666669,1.1655011655011656,1.0350880422151931,0.13041312328597243,0.0026730853752959605
248,129.96,71.0,118.33333333333334,1.182151182151182,1.0348119149843729,0.14733926716680923,0.0027179196491453395
249,129.98,67.0,111.66666666666669,1.1155511155511155,1.0345357877535526,0.08101532779756293,0.002763451863760596
250,130.0,73.0,121.66666666666669,1.2154512154512154,1.0342596605227323,0.18119155492848305,0.002809691915752221
251,130.02,61.0,101.66666666666669,1.0156510156510157,1.0339835332919118,-0.018332517640896162,0.002856649825552673
252,130.04,53.0,88.33333333333334,0.8824508824508824,1.0337074060610918,-0.15125652361020936,0.002904335738698109
253,130.06,64.0,106.66666666666669,1.0656010656010655,1.0334312788302713,0.032169786770794184,0.002952759927119199
254,130.08,52.0,86.66666666666667,0.8658008658008658,1.0331551515994508,-0.16735428579858502,0.00300193279044043
255,130.1,75.0,125.0,1.2487512487512489,1.0328790243686308,0.2158722243826181,0.0030518648572891165
256,130.12,64.0,106.66666666666669,1.0656010656010655,1.0326028971378103,0.032998168463255206,0.0031025667866135176
257,130.14,69.0,115.0,1.1488511488511488,1.0323267699069902,0.11652437894415857,0.0031540493690093083
258,130.16,52.0,86.66666666666667,0.8658008658008658,1.0320506426761697,-0.16624977687530396,0.0032063235280562347
259,130.18,54.0,90.0,0.8991008991008991,1.0317745154453495,-0.1326736163444504,0.003259400321662728
260,130.2,50.0,83.33333333333334,0.8325008325008325,1.0314983882145294,-0.19899755571369693,0.003313290943420324
261,130.22,59.0,98.33333333333334,0.9823509823509824,1.031222260983709,-0.048871278632726556,0.0033680067239671477
262,130.24,73.0,121.66666666666669,1.2154512154512154,1.0309461337528885,0.1845050816983269,0.0034235591323597703
263,130.26,60.0,100.0,0.9990009990009988,1.0306700065220684,-0.0316690075210696,0.0034799597774547264
264,130.28,47.0,78.33333333333334,0.7825507825507826,1.030393879291248,-0.24784309674046534,0.003537220409299135
265,130.3,55.0,91.66666666666669,0.9157509157509156,1.0301177520604274,-0.11436683630951183,0.00359535292052955
266,130.32,64.0,106.66666666666669,1.0656010656010655,1.0298416248296074,0.035759440771458095,0.0036543693477805094
267,130.34,77.0,128.33333333333334,1.282051282051282,1.029565497598787,0.25248578445249503,0.0037142818731021156
268,130.36,67.0,111.66666666666669,1.1155511155511155,1.0292893703679664,0.08626174518314911,0.0037751028253857244
269,130.38,65.0,108.33333333333334,1.0822510822510822,1.0290132431371464,0.05323783911393587,0.0038368446817993763
270,130.4,42.0,70.0,0.6993006993006993,1.028737115906326,-0.32943641660562684,0.0038995200692321023
271,130.42,69.0,115.0,1.1488511488511488,1.028460988675506,0.12039016017564275,0.003963141765746249
272,130.44,48.0,80.0,0.7992007992007991,1.0281848614446856,-0.22898406224388645,0.004027722702039959
273,130.46,59.0,98.33333333333334,0.9823509823509824,1.027908734213865,-0.04555775186288269,0.004093275962917123
274,130.48,54.0,90.0,0.8991008991008991,1.027632606983045,-0.12853170788214596,0.004159814788767023
275,130.5,52.0,86.66666666666667,0.8658008658008658,1.0273564797522245,-0.16155561395135876,0.004227352577052784
276,130.52,57.0,95.0,0.949050949050949,1.027080352521404,-0.07802940347045506,0.004295902883807641
277,130.54,66.0,110.0,1.0989010989010988,1.026804225290584,0.07209687361051476,0.004365479425140752
278,130.56,61.0,101.66666666666669,1.0156510156510157,1.0265280980597635,-0.010877082408747851,0.004436096078751732
279,130.58,52.0,86.66666666666667,0.8658008658008658,1.0262519708289433,-0.16045110502807747,0.004507766885452838
280,130.6,69.0,115.0,1.1488511488511488,1.025975843598123,0.12287530525302581,0.004580506050700653
281,130.62,59.0,98.33333333333334,0.9823509823509824,1.0256997163673027,-0.043348734016320334,0.004654327946136284
282,130.64,56.0,93.33333333333334,0.9324009324009324,1.0254235891364827,-0.09302265673555032,0.004729247111133064
283,130.66,66.0,110.0,1.0989010989010988,1.0251474619056622,0.07375363699543658,0.004805278254354193
284,130.68,57.0,95.0,0.949050949050949,1.0248713346748417,-0.0758203856238927,0.0048824362553172105
285,130.7,80.0,133.33333333333334,1.332001332001332,1.0245952074440217,0.3074061245573103,0.004960736165967892
286,130.72,65.0,108.33333333333334,1.0822510822510822,1.0243190802132012,0.05793200203788107,0.005040193212262411
287,130.74,62.0,103.33333333333334,1.0323010323010322,1.0240429529823807,0.008258079318651523,0.005120822795756755
288,130.76,57.0,95.0,0.949050949050949,1.0237668257515606,-0.07471587670061164,0.005202640495205312
289,130.78,69.0,115.0,1.1488511488511488,1.0234906985207401,0.12536045033040866,0.005285662068167602
290,130.8,61.0,101.66666666666669,1.0156510156510157,1.0232145712899199,-0.007563555638904207,0.005369903452622029
291,130.82,62.0,103.33333333333334,1.0323010323010322,1.0229384440590998,0.009362588241932368,0.005455380768588598
292,130.84,53.0,88.33333333333334,0.8824508824508824,1.0226623168282793,-0.14021143437739692,0.005542110319759734
293,130.86,65.0,108.33333333333334,1.0822510822510822,1.0223861895974589,0.05986489265362338,0.00563010859513773
294,130.88,60.0,100.0,0.9990009990009988,1.0221100623666388,-0.023109063365640004,0.005719392270681136
295,130.9,51.0,85.0,0.849150849150849,1.0218339351358183,-0.1726830859849693,0.005809978210958928
296,130.92,49.0,81.66666666666667,0.8158508158508159,1.0215578079049983,-0.2057069920541824,0.005901883470811018
297,130.94,61.0,101.66666666666669,1.0156510156510157,1.0212816806741778,-0.005630665023162118,0.0059951252970182525
298,130.96,62.0,103.33333333333334,1.0323010323010322,1.0210055534433573,0.011295478857674901,0.006089721129978032
299,130.98,71.0,118.33333333333334,1.182151182151182,1.0207294262125373,0.16142175593864483,0.006185688605388595
300,131.0,75.0,125.0,1.2487512487512489,1.0204532989817168,0.2282979497695321,0.0062830455559406756
301,131.02,55.0,91.66666666666669,0.9157509157509156,1.0201771717508965,-0.1044262559999809,0.0063818100130152156
302,131.04,47.0,78.33333333333334,0.7825507825507826,1.0199010445200765,-0.23735026196929387,0.006482000208389447
303,131.06,73.0,121.66666666666669,1.2154512154512154,1.019624917289256,0.1958262981619594,0.006583634575950086
304,131.08,81.0,135.0,1.3486513486513485,1.0193487900584355,0.329302558592913,0.006686731753412232
305,131.1,72.0,120.0,1.1988011988011986,1.0190726628276154,0.17972853597358318,0.00679131058404644
306,131.12,49.0,81.66666666666667,0.8158508158508159,1.018796535596795,-0.20294571974597908,0.006897390118412618
307,131.14,71.0,118.33333333333334,1.182151182151182,1.018520408365975,0.16363077378520718,0.0070049896160991505
308,131.16,74.0,123.33333333333334,1.232101232101232,1.0182442811351544,0.21385695096607749,0.007114128547470818
309,131.18,63.0,105.0,1.048951048951049,1.017968153904334,0.03098289504671503,0.0072248265954210356
310,131.2,63.0,105.0,1.048951048951049,1.0176920266735139,0.031259022277535076,0.007337103657131886
311,131.22,57.0,95.0,0.949050949050949,1.0174158994426936,-0.06836495039174462,0.007450979845840594
312,131.24,71.0,118.33333333333334,1.182151182151182,1.0171397722118731,0.16501140993930896,0.007566475492610595
313,131.26,63.0,105.0,1.048951048951049,1.016863644981053,0.032087403969995876,0.007683611148110229
314,131.28,78.0,130.0,1.2987012987012987,1.0165875177502326,0.2821137809510661,0.007802407584397269
315,131.3,43.0,71.66666666666667,0.7159507159507159,1.016311390519412,-0.3003606745686962,0.007922885796707925
316,131.32,56.0,93.33333333333334,0.9324009324009324,1.016035263288592,-0.0836343308876597,0.008045067005252874
317,131.34,52.0,86.66666666666667,0.8658008658008658,1.0157591360577716,-0.14995827025690578,0.008168972657019054
318,131.36,59.0,98.33333333333334,0.9823509823509824,1.015483008826951,-0.03313202647596869,0.008294624427575226
319,131.38,51.0,85.0,0.849150849150849,1.015206881596131,-0.166056032445282,0.008422044222884478
320,131.4,53.0,88.33333333333334,0.8824508824508824,1.0149307543653106,-0.13247987191442812,0.008551254181121928
321,131.42,64.0,106.66666666666669,1.0656010656010655,1.0146546271344905,0.050946438466574984,0.00868227667449567
322,131.44,80.0,133.33333333333334,1.332001332001332,1.0143784999036702,0.31762283209766173,0.008815134311075347
323,131.46,51.0,85.0,0.849150849150849,1.0141023726728498,-0.1649515235220007,0.008949849936622803
324,131.48,66.0,110.0,1.0989010989010988,1.0138262454420297,0.08507485345906907,0.009086446636429126
325,131.5,75.0,125.0,1.2487512487512489,1.0135501182112092,0.23520113054003966,0.00922494773715629
326,131.52,54.0,90.0,0.8991008991008991,1.0132739909803887,-0.11417309187948965,0.009365376808681316
327,131.54,54.0,90.0,0.8991008991008991,1.0129978637495687,-0.11389696464866961,0.009507757665946413
328,131.56,64.0,106.66666666666669,1.0656010656010655,1.0127217365187482,0.052879329082317295,0.009652114370813173
329,131.58,75.0,125.0,1.2487512487512489,1.0124456092879277,0.23630563946332117,0.009798471233918776
330,131.6,59.0,98.33333333333334,0.9823509823509824,1.0121694820571077,-0.029818499706125268,0.009946852816537753
331,131.62,69.0,115.0,1.1488511488511488,1.0118933548262872,0.13695779402486163,0.010097283932447352
332,131.64,66.0,110.0,1.0989010989010988,1.0116172275954671,0.08728387130563164,0.010249789649794108
333,131.66,55.0,91.66666666666669,0.9157509157509156,1.0113411003646469,-0.09559018461373125,0.010404395292966866
334,131.68,45.0,75.0,0.7492507492507492,1.0110649731338264,-0.2618142238830772,0.010561126444469606
335,131.7,57.0,95.0,0.949050949050949,1.0107888459030063,-0.06173789685205733,0.010720008946799277
336,131.72,49.0,81.66666666666667,0.8158508158508159,1.0105127186721858,-0.19466190282136997,0.010881068904326352
337,131.74,45.0,75.0,0.7492507492507492,1.0102365914413654,-0.26098584219061616,0.011044332685175882
338,131.76,53.0,88.33333333333334,0.8824508824508824,1.0099604642105453,-0.12750958175966287,0.011209826923112872
339,131.78,68.0,113.33333333333334,1.1322011322011325,1.0096843369797248,0.12251679522140768,0.011377578519429747
340,131.8,69.0,115.0,1.1488511488511488,1.0094082097489043,0.13944293910224448,0.011547614644833833
341,131.82,55.0,91.66666666666669,0.9157509157509156,1.0091320825180843,-0.09338116676716868,0.01171996274133849
342,131.84,52.0,86.66666666666667,0.8658008658008658,1.008855955287264,-0.14305508948639822,0.011894650524155921
343,131.86,51.0,85.0,0.849150849150849,1.0085798280564435,-0.1594289789055945,0.012071705983589111
344,131.88,59.0,98.33333333333334,0.9823509823509824,1.0083037008256235,-0.02595271847464109,0.01225115738692716
345,131.9,40.0,66.66666666666667,0.666000666000666,1.008027573594803,-0.342026907594137,0.012433033280341435
346,131.92,54.0,90.0,0.8991008991008991,1.007751446363983,-0.10865054726308387,0.01261736249078008
347,131.94,55.0,91.66666666666669,0.9157509157509156,1.0074753191331625,-0.09172440338224686,0.012804174127866795
348,131.96,64.0,106.66666666666669,1.0656010656010655,1.007199191902342,0.058401873698723517,0.01299349758579595
349,131.98,75.0,125.0,1.2487512487512489,1.006923064671522,0.24182818407972695,0.013185362545230603
350,132.0,53.0,88.33333333333334,0.8824508824508824,1.0066469374407014,-0.124196054989819,0.013379798975200117
351,132.02,41.0,68.33333333333334,0.6826506826506827,1.006370810209881,-0.3237201275591982,0.013576837134995216
352,132.04,64.0,106.66666666666669,1.0656010656010655,1.006094682979061,0.05950638262200458,0.01377650757606468
353,132.06,65.0,108.33333333333334,1.0822510822510822,1.0058185557482406,0.0764325265028416,0.013978841143911418
354,132.08,59.0,98.33333333333334,0.9823509823509824,1.0055424285174202,-0.023191446166437757,0.014183868979984757
355,132.1,68.0,113.33333333333334,1.1322011322011325,1.0052663012866,0.1269348309145324,0.014391622523574094
356,132.12,57.0,95.0,0.949050949050949,1.0049901740557796,-0.05593922500483062,0.014602133513700946
357,132.14,62.0,103.33333333333334,1.0323010323010322,1.0047140468249596,0.027586985476072634,0.01481543399100627
358,132.16,60.0,100.0,0.9990009990009988,1.004437919594139,-0.005436920593140271,0.015031556299640241
359,132.18,62.0,103.33333333333334,1.0323010323010322,1.0041617923633186,0.02813923993771361,0.01525053308914512
360,132.2,68.0,113.33333333333334,1.1322011322011325,1.0038856651324986,0.12831546706863395,0.015472397316338654
361,132.22,63.0,105.0,1.048951048951049,1.003609537901678,0.0453415110493709,0.015697182247194696
362,132.24,56.0,93.33333333333334,0.9324009324009324,1.0033334106708578,-0.07093247826992544,0.015924921458717885
363,132.26,61.0,101.66666666666669,1.0156510156510157,1.0030572834400375,0.012593732210978148,0.0161556488408178
