Repository: eleanor-m/n_epma_analysis

# n_epma_analysis

Repo containing data and analyses for nitrogen by EPMA project.

With reference to the paper, the figures and tables are listed below, pointing to the relevant notebooks to reproduce the data/figures.

Figures:

1. Figure 1: Buddingtonite + Tobelite count logs
2. Figure 2: Glass, Cs- and Pb-nitrate count logs
3. Figure 3: Hyalophane background scans
4. Figure 4: Four-point background correction method: `03_hyalophane_StA.ipynb`. This figure is based on a quantitative analysis of hyalophane so it is created in this notebook.
5. Figure 5: How APF was obtained for nitrides ???
6. Figure 6: How APF was obtained for glass and buddingtonite: `10_peak_shapes.ipynb`
7.

File: data/processed/peak_shapes/data_with_fits_ANU/LDE1/Buddingtonite.csv
,L,cps,cps_per_nA,cps_per_nA_stdev,baseline,cps_per_nA_corrected,fit
0,125.0,24.77777777777778,2.4783648118369994,1.3834105439572617,2.394026055121813,0.08433875671518631,2.8899581389759404e-08
1,125.1,25.11111111111111,2.511737055955895,1.231897108393731,2.3735160970200564,0.13822095893583874,3.347728828574638e-08
2,125.2,23.0,2.3004702929992,1.1765335669367916,2.353295310812399,-0.05282501781319926,3.8755000444338984e-08
3,125.3,21.88888888888889,2.189423680153725,1.3005387172993572,2.333358286910358,-0.14393460675663317,4.483570201164349e-08
4,125.4,26.111111111111107,2.611666954619987,1.351747757604973,2.313699741609611,0.2979672130103763,5.183689215587851e-08
5,125.5,21.55555555555556,2.156080323349554,1.118346232359368,2.2943145135917087,-0.13823419024215466,5.989253446174839e-08
6,125.6,24.33333333333333,2.433912579480085,1.5439835876191683,2.275197560538614,0.158715018941471,6.915525402111792e-08
7,125.7,20.111111111111107,2.011583602740086,1.11911219063198,2.256343955856016,-0.2447603531159297,7.979881170414519e-08
8,125.8,22.22222222222222,2.22277587221169,0.9942452966694004,2.237748885501392,-0.01497301328970213,9.202088833528748e-08
9,125.9,24.33333333333333,2.4338925565735825,1.332664165094939,2.2194076449130034,0.21448491166057915,1.0604621505994789e-07
10,126.0,22.444444444444446,2.2450582072452145,1.3058901599506514,2.201315636036222,0.0437425712089925,1.2213009009734474e-07
11,126.1,19.333333333333336,1.933733561488519,0.9562056736907192,2.1834683644436153,-0.2497348029550963,1.4056232636295457e-07
12,126.2,21.66666666666667,2.1671547216386124,1.2570858549344528,2.165861436545475,0.0012932850931375306,1.6167167914042638e-07
13,126.3,20.22222222222222,2.0226602586286373,1.3662948008567246,2.148490556887547,-0.12583029825890968,1.8583080812156102e-07
14,126.4,22.666666666666664,2.267200339592087,1.181527404424326,2.131351525532829,0.13584881405925842,2.1346183374868725e-07
15,126.5,20.111111111111107,2.011548019384781,1.04363356930125,2.114440235524524,-0.1028922161397432,2.450425539234105e-07
16,126.6,21.11111111111111,2.1115869613335234,0.9443555185787216,2.097752670427216,0.013834290906307611,2.8111339382878974e-07
17,126.7,20.666666666666668,2.0672081228161203,1.203461806205878,2.081284901943582,-0.014076779127461858,3.222851688888796e-07
18,126.8,20.222222222222225,2.022624673714905,1.141678327213966,2.0650330876039824,-0.042408413889077234,3.692477488039948e-07
19,126.9,21.777777777777786,2.178255845322528,1.160314357293314,2.0489934685263558,0.12926237679617225,4.2277971919674126e-07
20,127.0,18.777777777777786,1.878203583400688,1.0221062142552937,2.0331623672440666,-0.15495878384337858,4.837591467294753e-07
21,127.1,20.000000000000004,2.000444701736613,0.989039520387518,2.017536185599269,-0.01709148386265591,5.531755636582557e-07
22,127.2,18.11111111111111,1.8115847186370655,1.026538092153995,2.0021114026996054,-0.19052668406253992,6.321432987206421e-07
23,127.3,20.666666666666668,2.0671591754170926,1.1401847369262788,1.9868845729360531,0.08027460248103946,7.21916293068496e-07
24,127.4,18.555555555555557,1.8559291052614952,1.2713980527876716,1.9718523240598058,-0.11592321879831058,8.239045527052632e-07
25,127.5,19.444444444444446,1.9448424434804883,1.0421621432075503,1.9570113553162558,-0.012168911835767515,9.396924026244157e-07
26,127.6,19.444444444444446,1.944888035615668,1.7737162580898196,1.9423584356340697,0.002529599981598185,1.071058722629646e-06
27,127.7,20.77777777777778,2.0783180968889083,1.1165559887786705,1.9278904018675755,0.1504276950213328,1.2199993607020912e-06
28,127.8,19.777777777777786,1.978164649690591,1.217079966569248,1.913604157090637,0.06456049259995389,1.3887519368250752e-06
29,127.9,17.222222222222225,1.722654710087846,0.99135177460588,1.8994966689402923,-0.17684195885244636,1.5798232684383224e-06
30,128.0,20.66666666666667,2.0671802990921084,0.9563606659322632,1.8855649680085518,0.18161533108355665,1.7960196682275904e-06
31,128.1,19.55555555555556,1.955972467839637,1.2761669749445002,1.8718061462806967,0.08416632155894033,2.0404803858208665e-06
32,128.2,20.0,2.000502520652698,1.259445374135049,1.8582173556186048,0.14228516503409305,2.316714487209054e-06
33,128.3,21.33333333333333,2.133829196011733,1.1665153023050958,1.8447958062875935,0.2890333897241395,2.62864148939455e-06
34,128.4,19.66666666666667,1.9671080260522869,1.1186820505053416,1.8315387655253847,0.1355692605269021,2.980636092940711e-06
35,128.5,18.555555555555557,1.8559846866068568,1.026418875459038,1.8184435561517711,0.03754113045508567,3.3775773818006105e-06
36,128.6,19.444444444444446,1.9449124954163248,0.93741657083116,1.805507555217735,0.13940494019858973,3.824902888078829e-06
37,128.7,19.88888888888889,1.989352499644774,1.226544869481012,1.7927281926926968,0.19662430695207722,4.328667949273039e-06
38,128.8,19.22222222222222,1.922704752676528,1.1997235933418289,1.780102950188677,0.14260180248785104,4.895610817073397e-06
39,128.9,18.44444444444444,1.8448346678209544,1.0065156729269005,1.7676293597202184,0.077205308100736,5.5332240099964944e-06
40,129.0,18.88888888888889,1.8894047613453304,1.3122900150790602,1.7553050024988694,0.13409975884646097,6.249832437014772e-06
41,129.1,19.555555555555557,1.9559435562645744,1.6639009015466508,1.7431275077611992,0.2128160485033752,7.054678855904924e-06
42,129.2,17.555555555555557,1.7559502338375528,0.988744932384058,1.7310945516292398,0.024855682208313024,7.958017268295403e-06
43,129.3,18.666666666666668,1.8671547263086803,0.9800893985720144,1.7192038560023415,0.1479508703063388,8.971214893305503e-06
44,129.4,18.11111111111111,1.811542478179184,1.162009254637118,1.7074531874794823,0.10408929069970174,1.0106863403217865e-05
45,129.5,17.11111111111111,1.711450213829259,1.0707458116342516,1.6958403563110171,0.015609857518241954,1.1378900147769101e-05
46,129.6,16.11111111111111,1.6114535196772013,1.005997229234983,1.6843632153790313,-0.07290969570183004,1.2802740138295682e-05
47,129.7,17.11111111111111,1.7115536122108683,1.077816585542139,1.6730196592053495,0.03853395300551887,1.439541960908683e-05
48,129.8,16.77777777777778,1.678216937638188,1.0649585784348918,1.6618076229863654,0.016409314651822493,1.6175752020735953e-05
49,129.9,18.444444444444446,1.84486470018702,0.9767226378360432,1.6507250816538874,0.19413961853313255,1.816449741894338e-05
50,130.0,19.000000000000004,1.9004558286418287,1.0945969162819218,1.6397700489611502,0.2606857796806785,2.0384546111963156e-05
51,130.1,17.77777777777778,1.7781980406470872,1.0519774483599962,1.6289405765932845,0.1492574640538027,2.2861117680494344e-05
52,130.2,16.77777777777778,1.6781958275412203,0.8987472054907725,1.6182347533014614,0.05996107423975894,2.5621976385152177e-05
53,130.3,15.22222222222222,1.5225857727129184,1.0045845813806868,1.6076507040600045,-0.08506493134708615,2.869766408842265e-05
54,130.4,15.88888888888889,1.5893091497520566,0.967167983108744,1.5971865892457873,-0.007877439493730654,3.21217518599795e-05
55,130.5,16.88888888888889,1.6892602105904042,1.2140368856395611,1.5868406038392107,0.10241960675119355,3.593111148613531e-05
56,130.6,15.888888888888888,1.5892668912667414,0.911939673892642,1.5766109766461638,0.01265591462057758,4.016620815561989e-05
57,130.7,14.555555555555555,1.455827933771935,1.057694927227885,1.5664959695403022,-0.11066803576836715,4.4871415644551666e-05
58,130.8,15.333333333333336,1.533653515898869,1.0633210494467624,1.5564938767250527,-0.022840360826183792,5.0095355372896435e-05
59,130.9,15.555555555555554,1.5558990844613925,1.0233792959991257,1.5466030240147741,0.009296060446618348,5.589126075248422e-05
60,131.0,15.11111111111111,1.5114868921631552,0.9955061246783666,1.536821768134464,-0.02533487597130879,6.231736829232916e-05
61,131.1,15.666666666666666,1.566966864601315,0.9415368119754814,1.5271484960375281,0.039818368563786954,6.943733696989928e-05
62,131.2,13.666666666666666,1.3669679655815006,0.938433477936741,1.517581624241032,-0.15061365865953147,7.732069741674793e-05
63,131.3,14.777777777777777,1.4780901784540128,0.9278402138884544,1.5081195981779458,-0.030029419723933026,8.604333250270739e-05
64,131.4,15.333333333333336,1.5337491450818763,1.1505686006469984,1.4987608915658988,0.03498825351597756,9.568799093413074e-05
65,131.5,15.000000000000002,1.500330211609756,0.9400087510745604,1.4895040057919224,0.010826205817833667,0.00010634483550773214
66,131.6,14.88888888888889,1.4892813794394726,1.0358737633393154,1.4803474693127747,0.008933910126697864,0.00011811202768150423
67,131.7,12.333333333333336,1.233591244304124,0.9876954090936668,1.471289837070363,-0.23769859276623917,0.0001310963501374573
68,131.8,15.555555555555555,1.5559235438123935,1.086727885418328,1.4623296899218325,0.09359385389056096,0.00014541386901640216
69,131.9,15.11111111111111,1.5114668561235824,1.5101679282310236,1.45346563408393,0.05800122203965241,0.00016119063750194156
70,132.0,15.666666666666666,1.5670146478095914,1.509697888328858,1.444696300591183,0.1223183472184084,0.0001785634424183981
71,132.1,14.555555555555555,1.4558779730303606,0.8820446208597134,1.4360203447675666,0.019857628262794025,0.00019768059548426763
72,132.2,13.999999999999998,1.4003112850077597,1.0936058317458757,1.4274364457112265,-0.027125160703466822,0.0002187027708284875
73,132.3,12.333333333333334,1.2335534587512642,0.980040654210168,1.418943305791912,-0.18538984704064787,0.00024180389032978441
74,132.4,12.333333333333336,1.233635731677206,0.9725956670211258,1.4105396501607694,-0.17690391848356346,0.00026717205827883384
75,132.5,13.88888888888889,1.3891912983614263,1.0771528785635562,1.4022242262721156,-0.01303292791068933,0.00029501054678795086
76,132.6,14.333333333333334,1.433651299022173,0.9572409737055784,1.3939958034169042,0.03965549560526882,0.00032553883328189823
77,132.7,12.77777777777778,1.2780212393065862,0.9451945151176192,1.3858531722675258,-0.10783193296093962,0.0003589936912958691
78,132.8,13.444444444444446,1.3447557298965145,1.0293660643992544,1.3777951444336396,-0.03303941453712511,0.00039563033568084413
79,132.9,15.555555555555555,1.5559702794434267,0.8581582797525646,1.3698205520287403,0.18614972741468638,0.0004357236231716888
80,133.0,11.555555555555555,1.1558479517890177,0.8683284620550278,1.3619282472471366,-0.2060802954581189,0.00047956930910859435
81,133.1,16.11111111111111,1.6114123917824343,1.3839860969199629,1.354117101951095,0.2572952898313394,0.0005274853609158873
82,133.2,13.444444444444445,1.344747941548886,0.8987740289150354,1.3463860072678446,-0.0016380657189585257,0.0005798133287341236
83,133.3,12.333333333333334,1.2336179385512362,0.9096916409487008,1.3387338731961778,-0.10511593464494151,0.0006369197733694719
84,133.4,14.77777777777778,1.4780601498705306,0.8869538288722825,1.3311596282224036,0.14690052164812695,0.0006991977514684818
85,133.5,14.666666666666666,1.466967932205922,0.980000799381768,1.323662218945365,0.14330571326055686,0.0007670683575458435
86,133.6,11.666666666666666,1.1669357087737078,1.0725855154207071,1.3162406097103208,-0.14930490093661297,0.000840982322185645
87,133.7,12.555555555555552,1.2558112592175543,0.8529753625678524,1.3088937822514202,-0.05308252303386585,0.0009214216654044235
88,133.8,13.333333333333334,1.333606825889065,1.0037722553711317,1.3016207353425522,0.0319860905465128,0.0010089014038045432
89,133.9,13.111111111111112,1.311461349415228,0.8255626659302615,1.2944204844563574,0.017040864958870694,0.0011039713097600666
90,134.0,14.444444444444445,1.444765737347265,0.9827985752508815,1.2872920614311496,0.1574736759161155,0.0012072177204648115
91,134.1,13.55555555555556,1.3557856726247677,0.8689839567117884,1.280234514145587,0.07555115847918059,0.0013192653942322135
92,134.2,13.0,1.3003413264908046,0.9696726287397154,1.273246906200848,0.027094420289956567,0.0014407794109731944
93,134.3,10.666666666666668,1.0668745635285235,0.7118571150203276,1.2663283166101322,-0.19945375308160873,0.0015724671132902304
94,134.4,11.666666666666666,1.166876779960372,0.9709929446427068,1.2594778394952995,-0.09260105953492737,0.0017150800841178816
95,134.5,11.444444444444445,1.144634558637455,0.8952170834994645,1.2526945837904335,-0.10806002515297863,0.0018694161563170316
96,134.6,14.77777777777778,1.478135793074962,1.040879611901549,1.245977672952186,0.2321581201227758,0.0020363214490958983
97,134.7,12.555555555555554,1.2557979149865235,1.4147960520602276,1.2393262446767002,0.016471670309823327,0.0022166924255996325
98,134.8,13.666666666666666,1.3669501789160647,0.9384309881628808,1.2327394506229452,0.13421072829311953,0.0024114779654918162
99,134.9,12.333333333333334,1.2336969002850202,0.9573966614340768,1.2262164561423177,0.007480444142702547,0.0026216814458681556
100,135.0,13.0,1.300361360309427,0.8984019534582485,1.219756440014307,0.08060492029512001,0.0028483628234251025
101,135.1,12.444444444444445,1.244726830115849,0.7744003182095852,1.213358594188116,0.03136823592773297,0.0030926407104910647
102,135.2,13.333333333333334,1.3335968095344075,1.4908109730076624,1.207022123530054,0.1265746860043535,0.003355694437380506
103,135.3,11.666666666666664,1.166942401694029,1.0085739810504422,1.2007462455765636,-0.033803843882534546,0.0036387660936265474
104,135.4,11.777777777777777,1.1780535070230964,0.8110011794518777,1.1945301902927454,-0.016476683269649017,0.003943162541102282
105,135.5,12.777777777777777,1.278085735790106,0.8719642183684884,1.188373199836221,0.08971253595388506,0.004270257393011538
106,135.6,11.222222222222223,1.1224612444245268,0.8389286847838527,1.1822745283262268,-0.05981328390170004,0.00462149295442034
107,135.7,12.333333333333336,1.2336479637985842,1.0460733005497729,1.176233441617787,0.05741452218079712,0.004998382122705028
108,135.8,12.77777777777778,1.2780557343643268,0.9530689655491416,1.170249217080843,0.1078065172834839,0.0054025102503776415
109,135.9,11.222222222222223,1.1224668078768347,0.830066967347777,1.164321143384226,-0.04185433550739126,0.005835536978714544
110,136.0,11.777777777777777,1.1780168110999325,0.9614003092524638,1.158448520284326,0.019568290815606515,0.006299198059100141
111,136.1,12.555555555555555,1.2557678839539903,0.8785577786807415,1.1526306584183745,0.10313722553561577,0.0067953071908125025
112,136.2,10.333333333333334,1.0335579385806148,0.8981060267773904,1.1468668791021999,-0.11330894052158502,0.007325757920161431
113,136.3,11.555555555555554,1.1557879081988345,0.9017362585557064,1.1411565141323552,0.014631394066479286,0.00789252566769577
114,136.4,10.666666666666666,1.066922365873338,0.7622833350915139,1.1354989055925193,-0.06857653971918132,0.008497669979171351
115,136.5,10.11111111111111,1.01129788295814,0.9850677508350428,1.1298934056640386,-0.11859552270589857,0.009143337133939947
116,136.6,12.222222222222223,1.2225279555685316,0.8959594243560317,1.1243393764405447,0.09818857912798684,0.00983176329348607
117,136.7,10.555555555555555,1.0557790295517693,0.8372049287004302,1.118836189746521,-0.06305716019475183,0.0105652784354009
118,136.8,8.555555555555554,0.8557122954875082,0.8529520155383875,1.1133832269597335,-0.2576709314722253,0.011346311396705557
119,136.9,11.555555555555554,1.15578790397381,0.8850976547860885,1.1079798788374347,0.047808025136375276,0.012177396447805045
120,137.0,10.222222222222223,1.0224368044416396,0.8386778903089506,1.1026255453462332,-0.0801887409045936,0.013061181937062644
121,137.1,11.666666666666666,1.1670335848675075,1.2033633220674331,1.0973196354955652,0.06971394937194231,0.014000441688264045
122,137.2,11.888888888888888,1.1891868463517703,0.7108690538454027,1.0920615671746603,0.09712527917711,0.014998090000674206
123,137.3,10.888888888888888,1.0891946309156817,0.966146123673472,1.0868507669929288,0.0023438639227528757,0.01605720129435912
124,137.4,9.777777777777777,0.9780534936676664,0.7147972300458735,1.0816866701236902,-0.10363317645602388,0.01718103566065702
125,137.5,12.000000000000002,1.2002368233427567,1.2461984138872162,1.0765687201511471,0.12366810319160959,0.018373071815451406
126,137.6,11.666666666666666,1.166920159007854,1.2210761940936483,1.07149636892055,0.09542379008730406,0.01963704920436254
127,137.7,11.55555555555556,1.1557768117768363,1.053317188073156,1.0664690763914648,0.08930773538537151,0.020977021263383112
128,137.8,11.11111111111111,1.1114001727862477,0.9001956061945956,1.0614863104940673,0.04991386229218042,0.022397422080255473
129,137.9,10.555555555555555,1.0557945804233215,0.8547136926656856,1.0565475469884078,-0.0007529665650862771,0.02390314891001757
130,138.0,10.444444444444445,1.044713488327726,0.9301197142309848,1.05165226932655,-0.006938780998823946,0.025499663145612934
131,138.1,10.444444444444446,1.0447046001138949,0.8810401149108863,1.0467999685175493,-0.0020953684036544296,0.027193112398005904
132,138.2,12.11111111111111,1.211389041658947,1.0364731576559694,1.0419901429951781,0.1693988986637689,0.028990476260766167
133,138.3,11.444444444444445,1.144724627252767,0.7898695370153715,1.0372222984883486,0.10750232876441834,0.030899738077381927
134,138.4,9.888888888888888,0.9891134672041608,0.7552965708558648,1.0324959478941675,-0.04338248069000672,0.032930084548222945
135,138.5,10.11111111111111,1.0114024121461025,0.7455543856950796,1.0278106111535514,-0.016408199007448943,0.03509213426007526
136,138.6,9.77777777777778,0.9780223663236808,0.7934026528361442,1.0231658151293639,-0.045143448805683106,0.03739819514954591
137,138.7,10.444444444444445,1.0447235084642983,0.8640977367820569,1.0185610934869986,0.026162414977299653,0.03986254948545403
138,138.8,9.666666666666668,0.966869010755027,0.7545577116163871,1.0139959865773585,-0.047126975822331496,0.042501763151223504
139,138.9,10.555555555555554,1.0557712432084807,0.819271289702176,1.009470041322185,0.046301201886295607,0.045335013823330814
140,139.0,10.777777777777777,1.0780245883212312,0.91989375422914,1.0049828111016608,0.07304177721957039,0.04838443010043004
141,139.1,10.333333333333336,1.0336357517041015,0.7645951248562065,1.000533855644261,0.033101896059840596,0.05167543079854576
142,139.2,10.444444444444445,1.0446467838594649,0.8288623433145995,0.9961227409187864,0.04852404294067847,0.055237050590096926
143,139.3,9.22222222222222,0.9224512521002344,0.6896782817675022,0.9917490390285282,-0.0692977869282938,0.05910223507295681
144,139.4,10.222222222222223,1.0224101003986592,0.8117184498285218,0.9874123281075334,0.03499777229112577,0.06330808540227809
145,139.5,11.666666666666666,1.166889014974711,0.8661298782711595,0.9831121922188896,0.18377682275582152,0.06789603004051382
146,139.6,10.444444444444445,1.0446634731107547,0.6925585419402062,0.9788482212550284,0.06581525185572634,0.07291189925837681
147,139.7,10.666666666666666,1.0669323746573527,0.7623384282982093,0.9746200108399627,0.09231236381738994,0.0784058770597491
148,139.8,11.111111111111112,1.1113957376963888,0.7372283282245755,0.9704271622334395,0.14096857546294927,0.08443230552823541
149,139.9,9.555555555555555,0.9557512363156548,0.7031532360661386,0.9662692822369569,-0.01051804592130201,0.091049318515323
150,140.0,10.444444444444445,1.044575628943314,0.8891926001950482,0.9621459831015985,0.08242964584171542,0.098318285387721
151,140.1,13.111111111111112,1.3114735443698948,1.2825888557625242,0.9580568824376566,0.3534166619322382,0.10630305143581666
152,140.2,10.55555555555556,1.0557756816437596,0.8192474408312194,0.9540016031259994,0.10177407851776021,0.11506896962902734
153,140.3,12.222222222222223,1.2225123851062445,0.8362150164302838,0.9499797732311378,0.2725326118751067,0.12468172866789173
154,140.4,9.0,0.9002379270012949,0.8331514836684077,0.9459910259159717,-0.045753098914676826,0.1352059945473967
155,140.5,11.222222222222223,1.1224267749564472,0.9926060578451,0.9420349993581506,0.18039177559829656,0.14670389674843223
156,140.6,11.22222222222222,1.1225035144748703,0.9853387080298576,0.9381113366680465,0.18439217780682382,0.15923340515587425
157,140.7,10.44444444444444,1.0446434388429449,0.7829434930701733,0.9342196858082787,0.11042375303466612,0.17284665911033392
158,140.8,10.11111111111111,1.0113412615571695,0.6611257639533379,0.9303596995147698,0.0809815620423997,0.18758832470593823
159,140.9,12.11111111111111,1.211404623241684,0.8986585231768363,0.926531035219296,0.28487358802238794,0.2034940694766279
160,141.0,9.22222222222222,0.9223789761705912,0.8441508553397509,0.922733354973496,-0.00035437880290478674,0.2205892538067038
161,141.1,12.222222222222223,1.222491269666798,0.8622530475769968,0.9189663253743128,0.3035249442924852,0.23888794457566803
162,141.2,13.55555555555556,1.3558879851569234,0.9962478507911542,0.9152296174908389,0.44065836766608457,0.258392357584903
163,141.3,12.444444444444446,1.244683471761996,0.9146725268505812,0.9115229067925237,0.3331605649694722,0.2790928302510244
164,141.4,11.333333333333334,1.1335745739675516,0.87200779686347,0.9078458730787321,0.22572870088881947,0.3009684141756924
165,141.5,12.333333333333332,1.2336023792224229,0.6974349134110767,0.9041982004096039,0.329404178812819,0.32398815814231535
166,141.6,11.88888888888889,1.1891245872163538,0.8786191071825968,0.9005795770382042,0.2885450101781496,0.3481131258913378
167,141.7,15.000000000000002,1.5002823983576967,1.0724680724891142,0.8969896953439325,0.6032927030137643,0.37329916020695375
168,141.8,13.333333333333334,1.3336068499237734,1.6285409777579525,0.8934282517671548,0.44017859815661864,0.39950036642760356
169,141.9,11.444444444444445,1.1447223809941436,0.761182042764748,0.8898949467450534,0.25482743424909016,0.42667324598414885
170,142.0,12.88888888888889,1.2891223549812294,0.8596285585237071,0.886389484648638,0.4027328703325914,0.4547813659366094
171,142.1,15.333333333333332,1.533633501886789,1.0563748534561632,0.8829115737209287,0.6507219281658604,0.48380040605398916
172,142.2,13.333333333333334,1.3336001527722832,0.8256195416998935,0.8794609260162582,0.4541392267560249,0.5137233833464369
173,142.3,12.777777777777777,1.2780879713667088,0.7532970757651498,0.8760372573406875,0.4020507140260213,0.5445658178032436
174,142.4,13.444444444444445,1.3448091179531074,1.125761543072805,0.8726402871935036,0.4721688307596038,0.5763705750438982
175,142.5,15.77777777777778,1.5781602330661306,1.211141481294265,0.869269738709775,0.7088904943563556,0.6092121040470853
176,142.6,16.88888888888889,1.6893569572139198,1.000127274538853,0.8659253386039519,0.8234316186099678,0.643199783071734
177,142.7,13.88888888888889,1.3891801532069563,0.8371494722902673,0.8626068171144836,0.5265733360924727,0.6784800957537853
178,142.8,15.333333333333332,1.533671311027306,1.249133112824852,0.8593139079494284,0.6743574030778775,0.7152373828927505
179,142.9,14.222222222222223,1.422532408463334,0.9066722011591504,0.8560463482330498,0.5664860602302841,0.7536929536036278
180,143.0,17.444444444444446,1.7448702556241054,1.193632775793504,0.8528038784533565,0.8920663771707489,0.7941023914609768
181,143.1,17.000000000000004,1.7004836739510278,1.17709203727702,0.849586242410591,0.8508974315404368,0.836750955361854
182,143.2,19.444444444444446,1.944906941536393,0.9453557856060174,0.8463931871666291,1.098513754369764,0.8819470487082153
183,143.3,15.77777777777778,1.5782102927914878,1.0612682411399186,0.843224462995283,0.7349858297962049,0.9300138111548293
184,143.4,17.77777777777778,1.7782135932957484,0.8580388834058597,0.8400798233334847,0.9381337699622636,0.9812789711101337
185,143.5,20.33333333333333,2.0337313216861594,1.1702828957084388,0.8369590247333295,1.19677229695283,1.0360631806432647
186,143.6,20.0,2.000441366960806,1.122372116964392,0.8338618268149688,1.1665795401458374,1.0946671335690508
187,143.7,19.222222222222225,1.9226825106642325,1.2420745055203166,0.830787992220333,1.0918945184438995,1.157357838487401
188,143.8,20.111111111111107,2.011618070202359,1.0856422268931007,0.8277372865676614,1.1838807836346974,1.2243544779681117
189,143.9,21.22222222222223,2.122704711727768,1.1582411914812647,0.824709478406837,1.297995233320931,1.2958143298895226
190,144.0,23.888888888888893,2.389467014697096,1.20081208367542,0.8217043391754897,1.5677626755216065,1.371819254760628
191,144.1,23.0,2.3004624839516628,1.1185475333234187,0.8187216431558755,1.4817408407957873,1.4523632619968034
192,144.2,22.111111111111107,2.2115758139476145,1.25033376168406,0.8157611674324973,1.395814646515117,1.5373416576829686
193,144.3,24.444444444444446,2.4450325774777064,1.4074535758223683,0.8128226918504641,1.6322098856272422,1.6265422462567898
194,144.4,26.333333333333336,2.633921451460689,1.29656532479473,0.8099059989745723,1.8240154524861165,1.719639009498227
195,144.5,25.444444444444446,2.544986990456702,1.2561130608022464,0.8070108740490846,1.7379761164076175,1.8161886197005856
196,144.6,28.11111111111111,2.811784853178919,1.2715964212935782,0.8041371049582109,2.007647748220708,1.915630062091063
197,144.7,28.77777777777778,2.87842927583102,1.256375779006474,0.801284482187261,2.077144793643759,2.017287547237131
198,144.8,27.11111111111111,2.7118037846838923,1.31640927841777,0.7984527987844652,1.913350985899427,2.1203767905714344
199,144.9,30.11111111111111,3.011717011247994,1.6217689046468464,0.7956418503234483,2.2160751609245457,2.22401462691535
200,145.0,29.000000000000004,2.900738235449303,1.3495355825933286,0.7928514348663379,2.1078868005829654,2.327231816837876
201,145.1,33.666666666666664,3.367546124997726,1.3637501073084717,0.7900813529275054,2.5774647720702206,2.428988792810989
202,145.2,30.55555555555556,3.056311615289732,1.4111231654818883,0.7873314074379197,2.268980207851812,2.5281939903492052
203,145.3,34.55555555555556,3.456414977611928,1.6494503104656042,0.7846014037101022,2.671813573901826,2.623724316412603
204,145.4,36.22222222222222,3.6230927551709375,1.447705298182298,0.7818911494036797,2.841201605767258,2.7144472277838663
205,145.5,33.55555555555556,3.356363840490104,1.712958034962194,0.7792004544915054,2.577163385998599,2.799243828955022
206,145.6,35.666666666666664,3.567463828262506,1.4345559023509125,0.7765291312263621,2.790934697036144,2.877032354796429
207,145.7,39.88888888888889,3.989752752059096,1.6263888981792771,0.7738769941082136,3.2158757579508825,2.94679137981447
208,145.8,36.22222222222224,3.623026036459296,1.4575658823129505,0.7712438598520086,2.851782176607287,3.0075820942886637
209,145.9,39.777777777777786,3.978701642702792,1.6468253496835494,0.7686295473560213,3.2100720953467707,3.0585690083815926
210,146.0,40.22222222222222,4.023080511926571,1.7971245076830444,0.7660338776707142,3.2570466342558566,3.0990384879716126
211,146.1,40.22222222222221,4.023191699534878,1.5494933662078725,0.7634566739681227,3.259735025566755,3.1284145891648887
212,146.2,43.66666666666667,4.367631663272302,1.541965066843063,0.7608977615117452,3.606733901760557,3.1462717400873554
213,146.3,40.88888888888889,4.089932893507794,1.779161670496429,0.7583569676269277,3.331575925880866,3.1523439157724784
214,146.4,38.44444444444445,3.8452059888476526,2.307454029104386,0.7558341216717439,3.0893718671759087,3.1465300612351936
215,146.5,34.77777777777778,3.4784892891614114,1.6560786771348264,0.7533290550083424,2.725160234153069,3.1288956351265327
216,146.6,37.11111111111112,3.711952715334262,1.6122830371636463,0.7508416009747747,2.9611111143594875,3.0996702673166037
217,146.7,36.33333333333333,3.634180492565224,1.7575734231026725,0.7483715948572788,2.8858088977079452,3.059241643810192
218,146.8,35.777777777777786,3.5785738054464016,1.5006611316336078,0.7459188738630159,2.8326549315833858,3.0081458470478313
219,146.9,36.11111111111112,3.611988292688306,1.701515563774734,0.7434832770932541,2.8685050155950518,2.9470544846126367
220,147.0,37.44444444444444,3.74540060289618,1.722428566036203,0.741064645516981,3.0043359573791992,2.8767590308074094
221,147.1,35.88888888888889,3.589795037464995,1.4819612064580914,0.7386628219449527,2.8511322155200425,2.7981528802546993
222,147.2,32.99999999999999,3.300806022650229,1.4531159927726152,0.7362776510041554,2.5645283716460736,2.7122116681206614
223,147.3,30.77777777777778,3.078467080294855,1.491546373916088,0.7339089791126837,2.3445581011821712,2.6199724461505283
224,147.4,37.11111111111112,3.711980511026441,1.6396237721494409,0.7315566544550226,2.9804238565714187,2.522512316725944
225,147.5,31.11111111111112,3.1117970964396493,1.5041549773140943,0.7292205269577228,2.3825765694819268,2.420927118844056
226,147.6,31.000000000000004,3.10063370515437,1.397505699294897,0.7269004482654708,2.373733256888899,2.3163107314091302
227,147.7,29.666666666666668,2.9674382692557724,1.5033067644984954,0.7245962717175396,2.2428419975382328,2.209735512467366
228,147.8,27.55555555555556,2.7561914844812474,1.3583156161913563,0.7223078523246131,2.033883632156634,2.1022343306575464
229,147.9,27.111111111111107,2.7117814799062074,1.4243482317161646,0.720035046745986,1.9917464331602215,1.9947845703876546
230,148.0,27.22222222222223,2.7228659486181974,1.5745119346304186,0.7177777132671146,2.005088235351083,1.8882944086466762
231,148.1,28.66666666666667,2.867384875415196,1.249466475164214,0.7155357117775352,2.1518491636376607,1.7835915726738925
232,148.2,22.666666666666668,2.2672614826038293,1.1370625627469455,0.7133089037491234,1.553952578854706,1.6814146976785482
233,148.3,20.88888888888889,2.0894025633782105,1.1707129728723398,0.7110971522147,1.3783054111635105,1.5824073160023566
234,148.4,21.444444444444446,2.1450170328336484,1.2363076828568982,0.7089003217469747,1.4361167110866737,1.4871144267747662
235,148.5,19.66666666666667,1.9671936702496025,1.0646013547509456,0.7067182784378148,1.2604753918117877,1.39598152099167
236,148.6,20.222222222222225,2.02270917397413,1.054139355265445,0.7045508898778445,1.3181582840962855,1.3093558732571071
237,148.7,19.0,1.9004424759502645,1.2524230092446318,0.7023980251363623,1.198044450813902,1.2274898597409116
238,148.8,17.11111111111111,1.711517996805099,0.9459414948367412,0.7002595547415673,1.0112584420635318,1.1505460231600826
239,148.9,17.222222222222225,1.7225335070088292,1.2251425430337033,0.6981353506611008,1.0243981563477285,1.0786035800841716
240,149.0,19.111111111111107,1.9115113417172176,1.2261647339624129,0.6960252862828806,1.215486055434337,1.0116660533020527
241,149.1,18.11111111111111,1.8116214392541208,1.0410091904352834,0.6939292363962416,1.1176922028578793,0.9496697115551607
242,149.2,16.666666666666668,1.6669879390958755,1.0990223254924676,0.6918470771733606,0.9751408619225149,0.8924925093897939
243,149.3,14.666666666666666,1.4670102376429293,1.046055201989753,0.6897786861509723,0.777231551491957,0.8399632396332839
244,149.4,16.444444444444443,1.6447690879294865,0.9621139454368391,0.6877239422123664,0.9570451457171201,0.7918706382551963
245,149.5,13.777777777777777,1.37813691943895,1.0323013927415488,0.6856827255696569,0.692454193869293,0.7479722142240777
246,149.6,12.55555555555556,1.2558223781116906,1.1994869119566047,0.6836549177463283,0.5721674603653624,0.7080026134913849
247,149.7,15.000000000000002,1.5003068358891278,1.0656434575255669,0.6816404015600463,0.8186664343290815,0.6716813645826075
248,149.8,9.666666666666668,0.9668401047453338,0.8382892126350693,0.6796390611057306,0.2872010436396032,0.6387198917655957
249,149.9,14.111111111111112,1.4114157372400575,0.9669923298983564,0.6776507817388869,0.7337649555011706,0.6088277189222868
250,150.0,12.77777777777778,1.2780790700202749,0.782283913699312,0.6756754500591902,0.6024036199610847,0.5817178218516533
251,150.1,12.88888888888889,1.2892001874692227,0.973007377457468,0.6737129538943172,0.6154872335749055,0.5571111178335917
252,150.2,10.555555555555555,1.0557779098745477,0.8718530029368581,0.6717631822840264,0.38401472759052124,0.5347401082188604
253,150.3,12.88888888888889,1.2891523753273362,0.8596551165437972,0.6698260254644726,0.6193263498628636,0.5143517121852301
254,150.4,12.111111111111112,1.2113668107647653,0.8902974723550638,0.6679013748527657,0.5434654359119996,0.49570934746770723
255,150.5,9.777777777777777,0.9780268292331674,0.7745033510243832,0.6659891230317517,0.3120377062014157,0.478594326902775
256,150.6,12.555555555555554,1.2558668576963832,0.8953605785548537,0.664089163735031,0.5917776939613522,0.46280664827581947
257,150.7,11.88888888888889,1.18911234596898,0.8175079189061173,0.6622013918321955,0.5269109541367846,0.448165259619521
258,150.8,10.777777777777777,1.078030156003973,0.7991522345719294,0.6603257033142875,0.41770445268968537,0.4345078832725151
259,150.9,14.11111111111111,1.4113912612071131,1.1361009572105822,0.6584619952794776,0.7529292659276355,0.4216904802253188
260,151.0,9.333333333333332,0.9335334507478624,0.7813987080418056,0.6566101659189505,0.27692328482891193,0.40958643213364315
261,151.1,11.555555555555555,1.1558246032230215,0.9099935428274032,0.654770114503005,0.5010544887200165,0.39808551244216256
262,151.2,9.77777777777778,0.977974559748499,0.7744036687404285,0.6529417413673579,0.32503281838114106,0.3870927108781937
263,151.3,11.444444444444446,1.1446790313257849,0.8953672699221059,0.6511249478996495,0.4935540834261354,0.3765269676401397
264,151.4,10.11111111111111,1.0113134474104135,0.9389267132393796,0.6493196365261509,0.36199381088426263,0.3663198653526179
265,151.5,8.444444444444446,0.8446267673998054,0.6763880876800445,0.6475257106986623,0.19710105670114308,0.35641431865217327
266,151.6,9.000000000000002,0.9001856690809854,0.7682647371277838,0.6457430748816082,0.2544425941993772,0.3467632933952833
267,151.7,8.666666666666666,0.8668645507334235,0.7918144090377405,0.6439716345393187,0.22289291619410478,0.3373285801630531
268,151.8,8.111111111111112,0.8113267958694725,0.7514439306997538,0.6422112961234981,0.1691154997459744,0.32807964012769175
269,151.9,9.222222222222223,0.922443466203326,0.7108686476682824,0.640461967060878,0.28198149914244797,0.3189925355370861
270,152.0,7.777777777777778,0.7779489943023354,0.7115899318787663,0.6387235557410444,0.139225438561291,0.31004895210675665
271,152.1,9.22222222222222,0.922417893189458,0.7611505747672277,0.6369959715044488,0.28542192168500924,0.30123531648198526
272,152.2,11.0,1.100294625356212,0.7683614765037868,0.6352791246305878,0.46501550072562425,0.29254200861189567
273,152.3,7.777777777777778,0.777987909759904,0.732257280640286,0.6335729263263569,0.14441498343354708,0.28396266630274
274,152.4,8.666666666666666,0.8668912630097717,0.819435874812915,0.6318772887145718,0.23501397429519988,0.27549357731359025
275,152.5,10.555555555555554,1.0557856879838006,0.7333353636814136,0.6301921248226539,0.4255935631611467,0.2671331530387267
276,152.6,6.777777777777778,0.6779200747131214,0.6383644376419322,0.628517348571478,0.04940272614164343,0.258881476998552
277,152.7,9.666666666666668,0.9669068067653454,0.7741232068182026,0.6268528747643843,0.340053932000961,0.25073992094675684
278,152.8,8.0,0.8001445100333294,0.8148311686225815,0.6251986190763421,0.17494589095698732,0.2427108213129312
279,152.9,9.333333333333334,0.933522336971176,0.8363094904943429,0.6235544980432739,0.30996783892790214,0.23479720886075
280,153.0,9.444444444444445,0.944684592999248,1.1113098031319113,0.6219204290515252,0.3227641639477228,0.22700258478507288
281,153.1,7.666666666666669,0.7668567777431587,0.7184453574595356,0.6202963303274918,0.14656044741566698,0.21933073693923671
282,153.2,8.333333333333334,0.8335423356255585,0.7566898906181975,0.6186821209273876,0.21486021469817085,0.21178559042810946
283,153.3,7.333333333333333,0.7335312378730351,0.5801026560558372,0.6170777207271625,0.1164535171458726,0.20437108738455287
284,153.4,8.777777777777779,0.8779445311670191,0.7453472836958394,0.6154830504125605,0.26246148075445863,0.1970910913363505
285,153.5,9.444444444444446,0.9446712534419598,0.7822719559090715,0.6138980314693177,0.33077322197264214,0.18994931214475325
286,153.6,7.444444444444445,0.744627895540099,0.67887229743584,0.6123225861735001,0.1323053093665989,0.1829492480386796
287,153.7,7.777777777777778,0.7780090303229451,0.7323188618729469,0.6107566375819765,0.1672523927409686,0.17609414176949684
288,153.8,8.555555555555559,0.8557645651905893,1.260263706154385,0.6092001095230242,0.24656445566756513,0.1693869483644279
289,153.9,8.11111111111111,0.811325687093819,0.7415310459905835,0.60765292658707,0.20367276050674898,0.162830312359306
290,154.0,8.666666666666666,0.8668645569659928,0.7025675366542793,0.6061150141175538,0.2607495428484391,0.1564265527437783
291,154.1,7.555555555555556,0.7557312176309691,0.7550263770775844,0.6045862982019262,0.15114491942904285,0.1501776541563307
292,154.2,8.222222222222221,0.822363408158824,0.9299997215720636,0.6030667056627692,0.21929670249605482,0.14408526312576184
293,154.3,7.333333333333334,0.7334745344018692,0.7670041827379163,0.6015561640490382,0.13191837035283094,0.13815068837431504
294,154.4,7.444444444444445,0.7446268052343854,0.7314337903269664,0.6000546016274297,0.14457220360695566,0.1323749043799161
295,154.5,7.888888888888888,0.7890467540605602,0.9623572636872704,0.5985619473738639,0.19048480668669632,0.12675855754543694
296,154.6,6.555555555555555,0.6557156525109614,0.7354547604008757,0.5970781309650881,0.05863752154587332,0.12130197444614715
297,154.7,6.888888888888889,0.6890200900729765,0.6321331607849222,0.5956030827703949,0.09341700730258162,0.1160051717264629
298,154.8,7.222222222222222,0.722434583327032,0.6000702875591418,0.5941367338434533,0.1282978494835787,0.11086786729773669
299,154.9,6.555555555555556,0.6556878474904686,0.7045574307509249,0.5926790159142559,0.06300883157621273,0.10588949255337488
300,155.0,6.777777777777777,0.677926746718795,0.7045866470728378,0.5912298613811695,0.08669688533762554,0.10106920536896054
301,155.1,6.111111111111112,0.6112378540571826,0.6242486330161633,0.5897892033031018,0.021448650754080756,0.09640590369591304
302,155.2,7.222222222222222,0.7223723048331199,0.6360031869906274,0.5883569753917699,0.13401532944134997,0.09189823958946916
303,155.3,8.11111111111111,0.8113189926152056,1.3063394728146551,0.5869331120040765,0.22438588061112907,0.08754463353737303
304,155.4,6.666666666666666,0.6668078684066782,0.6886402328670073,0.5855175481345903,0.08129032027208782,0.08334328897594623
305,155.5,6.888888888888889,0.6890122879309537,0.6664077971412518,0.5841102194081255,0.10490206852282824,0.07929220689636353
306,155.6,7.222222222222224,0.7223978774030777,0.5875114701438534,0.5827110620724252,0.13968681533065253,0.07538920045701418
307,155.7,5.555555555555556,0.5556845334051519,0.5731991305191155,0.5813200129909415,-0.0256354795857896,0.07163190952837388
308,155.8,7.333333333333332,0.7335379020855088,0.9642869127274024,0.5799370096357139,0.1536008924497949,0.06801781510559246
309,155.9,6.333333333333334,0.6334689564818218,0.6932288556224067,0.5785619900803448,0.054906966401476964,0.06454425353136815
310,156.0,6.333333333333333,0.6335023389829936,0.6017232009633271,0.577194892993066,0.05630744598992754,0.06120843047799121
311,156.1,8.000000000000002,0.8001778820702969,0.8328320119390097,0.5758356576299015,0.22434222444039542,0.058007434643026635
312,156.2,6.555555555555555,0.6557078804147276,0.7150293072278567,0.5744842238279209,0.08122365658680675,0.05493825111803995
313,156.3,4.888888888888889,0.4890311922761514,0.5822395392849335,0.5731405319985816,-0.08410933972243023,0.05199777439431885
314,156.4,5.0,0.5001100723919538,0.5528791262665017,0.5718045231211635,-0.07169445072920966,0.04918282097373264
315,156.5,7.111111111111111,0.711304573660384,0.6764431112958452,0.5704761387362854,0.14082843492409858,0.04649014155677854
316,156.6,6.222222222222224,0.6223878808595064,1.2818313326945638,0.569155320939513,0.053232559919993316,0.04391643278360201
317,156.7,6.555555555555556,0.6557000749356999,0.6722443650157294,0.5678420123750487,0.0878580625606512,0.041458348507272536
318,156.8,4.888888888888889,0.4889978407093208,0.607136515552422,0.566536156229505,-0.07753831552018425,0.0391125105819769
319,156.9,6.000000000000001,0.6001334162834727,0.5539195455829635,0.5652376962257635,0.034895720057709245,0.036875519152001206
320,157.0,6.333333333333334,0.633526775846892,0.9698333412768386,0.5639465766169083,0.06958019922998371,0.03474396243042822
321,157.1,6.333333333333334,0.6334967563922784,0.6715393860941614,0.5626627421802464,0.07083401421203206,0.03271442595942481
322,157.2,4.777777777777778,0.4778600382425896,0.5456734707468077,0.5613861382114023,-0.08352609996881266,0.030783501346753048
323,157.3,5.666666666666667,0.5667911864975967,0.6305305454908674,0.5601167105184905,0.006674475979106198,0.02894779447579062
324,157.4,5.888888888888889,0.5890656555119297,0.7315326270483813,0.5588544054163673,0.03021125009556236,0.02720393318883454
325,157.5,6.777777777777778,0.6779267562877657,0.6831870390201532,0.5575991697209529,0.12032758656681275,0.025548574445792987
326,157.6,4.222222222222222,0.4223456301635179,0.6439342081713184,0.5563509507436315,-0.1340053205801136,0.023978410962575733
327,157.7,6.333333333333332,0.6334611759320676,0.6931985118891653,0.5551096962857223,0.07835147964634537,0.022490177335507823
328,157.8,4.333333333333333,0.4334600744984896,0.5555990936665344,0.5538753546330228,-0.12041528013453323,0.021080655659979748
329,157.9,4.888888888888889,0.4890100717215934,0.4849525656680596,0.5526478745504249,-0.06363780282883147,0.019746680653265902
330,158.0,5.1111111111111125,0.5112111664817403,0.5217175698148133,0.5514272052765953,-0.040216038794855025,0.018485144293000008
331,158.1,6.555555555555555,0.655708995420411,0.6024900498408015,0.5502132965187311,0.10549569890167987,0.017292999984219282
332,158.2,5.111111111111111,0.5112378647337894,0.5757228673320506,0.5490060984473784,-0.03776823371358895,0.016167266269130193
333,158.3,6.444444444444445,0.6445934274066863,0.6203550321882942,0.5478055616913198,0.09678786571536657,0.015105030094862582
334,158.4,6.111111111111112,0.6112712011711565,0.561744304969464,0.546611637332528,0.06465956383862848,0.014103449655435642
335,158.5,5.77777777777778,0.577884506041498,0.5770237184310495,0.5454242769011812,0.032460229140316765,0.01315975682496855
336,158.6,6.000000000000001,0.6001300701547737,0.7067335640877584,0.5442434323707457,0.055886637784028026,0.012271259199855429
337,158.7,4.333333333333333,0.4334256130434256,0.5140040978449212,0.5430690561531195,-0.10964344310969393,0.011435341768157144
338,158.8,5.888888888888889,0.5890278710804003,0.6453083818621183,0.5419011010938379,0.0471267699865624,0.010649468224884648
339,158.9,6.88888888888889,0.6890889978446239,1.235659917509265,0.5407395204673426,0.1483494773772812,0.009911181952142804
340,159.0,5.0,0.5000956011346795,0.5393268446829131,0.5395842679723057,-0.039488666837626196,0.009218106683279336
341,159.1,5.333333333333333,0.5334333820287526,0.5135844056124065,0.5384352977270184,-0.005001915698265802,0.008567946870263488
342,159.2,4.444444444444445,0.4445022580268,0.5665987322869552,0.537292564264835,-0.09279030623803497,0.007958487773482117
343,159.3,6.333333333333332,0.6334534047178418,0.7038007919755247,0.5361560225296754,0.09729738218816641,0.0073875952930231
344,159.4,3.6666666666666665,0.3667311393494555,0.5634682710822384,0.5350256278715859,-0.16829448852213041,0.006853215560305695
345,159.5,5.0,0.5000967152490043,0.5790820842982072,0.5339013360423519,-0.03380462079334756,0.006353374308626058
346,159.6,5.555555555555555,0.5557223260780665,0.7012749712260931,0.5327831031911694,0.022939222886897093,0.0058861760408304925
347,159.7,5.333333333333334,0.5334556409589074,0.5417203529753032,0.53167088586037,0.0017847550985373717,0.00544980301189791
348,159.8,5.000000000000001,0.5001389841875675,0.6041920771175967,0.5305646409811982,-0.03042565679363063,0.005042514043732235
349,159.9,4.333333333333333,0.4334278337099833,0.5139819941923102,0.5294643258696439,-0.09603649215966059,0.004662643188930694
350,160.0,3.6666666666666665,0.3667311560366097,0.4933816502981406,0.5283698982223237,-0.161638742185714,0.004308598259712626
351,160.1,4.777777777777778,0.4778667160345169,0.5849892690892641,0.527281316112416,-0.04941460007789911,0.003978859237580918
352,160.2,5.222222222222223,0.5223356273869111,0.6895697318306226,0.5261985379856462,-0.0038629105987351142,0.0036719765786358788
353,160.3,4.333333333333333,0.4334356131525686,0.6305909307033336,0.5251215226563208,-0.09168590950375222,0.003386569428790173
354,160.4,6.444444444444445,0.6446345962491442,0.7503410802212938,0.5240502293034126,0.1205843669457316,0.00312132376243979
355,160.5,5.666666666666669,0.5667967345967503,0.7185002056617386,0.5229846174666917,0.043812117130058614,0.002874990457436585
356,160.6,5.555555555555556,0.555706756062427,0.722021370762434,0.5219246470429055,0.0337821090195215,0.0026463833184936967
357,160.7,6.444444444444445,0.6446123286377721,0.6665132065069016,0.5208702782820083,0.1237420503557638,0.0024343770604305526
358,160.8,4.777777777777778,0.4779156289356333,0.6453341997460375,0.5198214717834313,-0.041905842847798025,0.0022379052619439224
359,160.9,6.111111111111112,0.6112234001600072,0.810199100571793,0.5187781884924059,0.09244521166760133,0.0020559582998731854
360,161.0,6.888888888888889,0.6890589781670502,0.9506815240218356,0.5177403896963254,0.1713185884707248,0.0018875812732164494
361,161.1,8.777777777777777,0.8780657268938756,1.036796544053507,0.5167080370211556,0.36135768987272,0.0017318719254564526
362,161.2,6.0,0.6001890178813576,0.8498467213226939,0.5156810924278873,0.0845079254534703,0.001587978573067641
363,161.3,5.444444444444445,0.544582303389421,0.7454549189202816,0.5146595182090324,0.0299227851803886,0.0014550980474079295
364,161.4,5.000000000000001,0.500116739275231,0.5393828920020263,0.5136432769851644,-0.013526537709933395,0.0013324736565486386
365,161.5,4.888888888888889,0.4890212006252711,0.5947854119879776,0.5126323317014967,-0.02361113107622559,0.0012193931729664242
366,161.6,4.333333333333334,0.4334689825180625,0.5141190080781454,0.5116266456245073,-0.07815766310644484,0.0011151868524164096
367,161.7,4.666666666666667,0.4667900835091991,0.5348719751778753,0.5106261823386016,-0.04383609882940248,0.001019225488722685
368,161.8,3.2222222222222223,0.3223233974920946,0.4472065731484095,0.5096309057428159,-0.1873075082507213,0.0009309185086669736
369,161.9,5.333333333333332,0.5334389385836291,0.5683882988169525,0.5086407800475621,0.02479815853606704,0.0008497121106265053
370,162.0,4.222222222222222,0.4223322899386964,0.583459766346928,0.507655769771409,-0.0853234798327126,0.0007750874501091472
371,162.1,4.777777777777778,0.4778789454818828,0.6452476432606881,0.5066758397379048,-0.028796894256021943,0.0007065588748598208
372,162.2,4.222222222222222,0.4223411906158609,0.5161252771206256,0.5057009550724367,-0.08335976445657584,0.0006436722117644297
373,162.3,3.111111111111112,0.3111933936056226,0.4298461320704199,0.5047310811991286,-0.19353768759350598,0.0005860031073589638
374,162.4,5.666666666666667,0.5668034088277144,0.728808985235587,0.5037661838377754,0.06303722498993902,0.0005331554233602706
375,162.5,5.222222222222223,0.5223156020300233,0.5849683889900199,0.5028062290008138,0.01950937302920941,0.00048475968827102565
376,162.6,5.222222222222223,0.522308929356415,0.6218486723628975,0.5018511829903304,0.02045774636608466,0.0004404716057755788
377,162.7,5.0,0.5001289843055904,0.5661764962172015,0.5009010123951039,-0.0007720280895134879,0.00039997062033289403
378,162.8,4.222222222222222,0.4223523050632873,0.4865139339245037,0.4999556840876835,-0.07760337902439618,0.0003629585400892229
379,162.9,8.222222222222223,0.8224056526201716,1.6795503665461191,0.49901516522150263,0.323390487398669,0.0003291582169743089
380,163.0,3.6666666666666665,0.3667422591311448,0.6714436067685129,0.4980794232280245,-0.13133716409687973,0.00029831228361026116
381,163.1,3.444444444444444,0.3444967019184385,0.4633843500308823,0.49714842581392343,-0.15265172389548493,0.0002701819464514962
382,163.2,4.333333333333333,0.4334378420488869,0.6065604061281117,0.49622214095829925,-0.06278429890941234,0.0002445458343850873
383,163.3,4.0,0.4001067300449688,0.5334617748251214,0.4953005369099238,-0.09519380686495504,0.0002211989018537421
384,163.4,4.0,0.4000711475776148,0.5193409540726427,0.49438358218452094,-0.09431243460690614,0.00019995138541656135
385,163.5,4.666666666666667,0.4667789619487321,0.5876537181118876,0.4934712455620767,-0.026692283613344636,0.00018062781253478223
386,163.6,4.222222222222222,0.4223044960392552,0.5301794005903651,0.49256349608418293,-0.07025900004492774,0.00016306606126020284
387,163.7,6.333333333333333,0.6334867427152375,1.1893136215815727,0.49166030305141106,0.14182643966382646,0.00014711646941100722
388,163.8,4.444444444444445,0.4445433928208019,0.6403430027662148,0.4907616360207164,-0.046218243199914466,0.0001326409917429741
389,163.9,3.666666666666667,0.3667644953648668,0.4461118683916957,0.48986746480287424,-0.12310296943800741,0.00011951240356193141
390,164.0,4.333333333333333,0.4334801034160052,0.5283663636366769,0.488977759459943,-0.055497656043937804,0.00010761354917481011
391,164.1,4.444444444444445,0.4445689740665687,0.4970581854425736,0.48809249030275975,-0.04352351623619105,9.683663354099887e-05
392,164.2,3.666666666666667,0.3667333644633244,0.5225167434134926,0.48721162788846306,-0.12047826342513868,8.708255546132322e-05
393,164.3,4.111111111111112,0.4111922734828208,0.5849909594425836,0.48633514301804537,-0.07514286953522459,7.826028062840165e-05
394,164.4,3.888888888888889,0.3889722721479758,0.4914015963348042,0.4854630067339338,-0.09649073458595797,7.028625285805773e-05
395,164.5,5.222222222222223,0.5223567497275273,0.6098610121828181,0.4845951903175979,0.037761559409929424,6.30838418260171e-05
396,164.6,4.444444444444445,0.4445522912740767,0.4818191519668722,0.48373166528718586,-0.03917937401310917,5.6582825646575416e-05
397,164.7,4.555555555555555,0.4556211381245073,0.5510574172802553,0.4828724033951881,-0.027251265270680836,5.071890664910838e-05
398,164.8,9.111111111111112,0.9113812871369522,0.8692457304752002,0.48201737662612687,0.42936391051082534,4.543325873373668e-05
399,164.9,8.222222222222221,0.8224445723065056,0.8379766849339167,0.481166557194274,0.3412780151122316,4.067210471817342e-05
400,165.0,5.555555555555556,0.5556233590112835,0.8359912123057622,0.4803199175413919,0.07530344146989154,3.638632212310368e-05
