Repository: eleanor-m/n_epma_analysis

# n_epma_analysis

Repo containing data and analyses for nitrogen by EPMA project.

With reference to the paper, the figures and tables are listed below, pointing to the relevant notebooks to reproduce the data/figures.

Figures:

1. Figure 1: Buddingtonite + Tobelite count logs
2. Figure 2: Glass, Cs- and Pb-nitrate count logs
3. Figure 3: Hyalophane background scans
4. Figure 4: Four-point background correction method: `03_hyalophane_StA.ipynb`. This figure is based on a quantitative analysis of hyalophane so it is created in this notebook.
5. Figure 5: How APF was obtained for nitrides ???
6. Figure 6: How APF was obtained for glass and buddingtonite: `10_peak_shapes.ipynb`
7. Figure 7: How APF and uncertainty was calculated: `11_peak_shape_fits.ipynb`
8. Figure 8: APF results: `12_APF_relative_to_GaN.ipynb`
9. Figure 9: Peak positions
10. Figure 10: Measured vs reference values for the reference materials

Tables:

1. Table 1: List of reference materials
2. Table 2: APF results: `12_APF_relative_to_GaN.ipynb` and `12_APF_relative_to_BN.ipynb` 
3. Table 3: Buddingtonite quantitative results
4. Table 4: Hyalophane quantitative results
5. Table 5: Basaltic glasses - major/minor element quantitative results
6. Table 6: Basaltic glasses - nitrogen results
7. Table 7: Rhyolitic glasses - nitrogen results

## Peak shapes:

1. Run `10_peak_shapes.ipynb` to read and transform the data, produce figure 5
2. Run `11_peak_shape_fits.ipynb` to perform background and peak fits of original and MC simulated data, and produce figure 7
3. Run `12_APF_relative_to_GaN.ipynb` to calculate APF values, produce figure 8 and part of table 2.
4. Run `12_APF_relative_to_BN.ipynb` to calculate APF values relative to BN. This also produces an alternative version of figure 8, and additional numbers added to table 2.

APF values from table 2 are used in `data/_dictionaries/apf_values.csv` and `data/_dictionaries/apf_values_relative_to_BN.csv` for quantitative analysis.

## Calczaf usage

I was using CalcZAF v 13.2.4.

Note that some standards used in this analysis are not in the default Calczaf standard database. They were added manually. A custom standard database is included under `data/calczaf-standard-db-custom.mdb` (this is not added to the git repo however at present).

Be cautious about samples where N is specified as (NH4)2O: there's a bug in this version
of calczaf that means the input files are not correctly read in.

When you open the input file, it assigns 1 oxygen to each H cation, but there should be
zero oxygens for each H cation with this speciation.

Workaround: open the input file, manually edit the H valence selecting zero oxygens for each 1 cation. Close the file. This doesn't alter the file, but does alter the state
of CalcZAF for the remainder of your session so that it should read files correctly after this.

File: data/processed/peak_shapes/data_with_fits_ANU/LDE1H/GlassA870.csv
,L,cps,cps_per_nA,cps_per_nA_stdev,baseline,cps_per_nA_corrected,fit
0,125.0,231.8,4.640466278690374,0.294035053970782,4.544122390116172,0.09634388857420184,4.674808552133325e-12
1,125.1,225.0666666666667,4.505681616353913,0.3000204124288155,4.50081418046766,0.0048674358862532685,6.040935653346297e-12
2,125.2,223.2,4.468303737266693,0.3629605054801518,4.4580002269255505,0.010303510341142186,7.796236038085e-12
3,125.3,219.13333333333333,4.386850186807987,0.3511282235375568,4.4156769606552055,-0.028826773847218767,1.0048613413439473e-11
4,125.4,220.73333333333332,4.418847492359626,0.3497600645455299,4.373840699690912,0.045006792668714546,1.2935037360344067e-11
5,125.5,212.6,4.256079663204736,0.3838602576778522,4.332487657670371,-0.07640799446563484,1.662913373463311e-11
6,125.6,214.0666666666667,4.285433805897388,0.3454295804844208,4.291613952187862,-0.006180146290473587,2.1350691935604433e-11
7,125.7,215.9333333333333,4.322777565898399,0.2681117621809419,4.251215612777521,0.07156195312087732,2.737755576072348e-11
8,125.8,213.66666666666669,4.277406566708951,0.2335937461295873,4.211288588537991,0.06611797817095955,3.5060473720010764e-11
9,125.9,203.66666666666669,4.077234349403345,0.4273366891826526,4.17182875540956,-0.09459440600621516,4.484161824619948e-11
10,126.0,208.0666666666667,4.165277862992092,0.2275713347976359,4.132831923115159,0.03244593987693278,5.7277646393154964e-11
11,126.1,211.66666666666669,4.237384989343047,0.3776032886924779,4.094293841776057,0.14309114756698982,7.306837359035907e-11
12,126.2,206.7333333333333,4.138637649071438,0.3429247522873189,4.05621020821334,0.08242744085809761,9.309237427243283e-11
13,126.3,210.06666666666663,4.205396160681159,0.3465316520115351,4.018576671945904,0.18681948873525567,1.1845111764611735e-10
14,126.4,206.3333333333333,4.130585543650671,0.3372338423201159,3.9813888408955376,0.14919670275513353,1.5052360413272328e-10
15,126.5,209.3333333333333,4.190640003986919,0.3837846815344073,3.944642286809666,0.24599771717725316,1.91033900803679e-10
16,126.6,204.4,4.091933060169255,0.2662068323006904,3.9083325504118323,0.18360050975742315,2.4213449747337393e-10
17,126.7,208.66666666666663,4.177360632106222,0.2924907966704577,3.8724551462901253,0.30490548581609644,3.065090368941768e-10
18,126.8,209.4666666666667,4.193327009799331,0.3716899620839886,3.8370055675333172,0.3563214422660139,3.8749873386717445e-10
19,126.9,204.8,4.09994431381343,0.3481119671897706,3.8019792901242666,0.29796502368916356,4.892577140301012e-10
20,127.0,197.33333333333337,3.950454493115653,0.2959342051208645,3.767371777100111,0.1830827160155417,6.169436030758939e-10
21,127.1,205.8,4.119952822358512,0.3208047597343001,3.733178482488233,0.38677433987027854,7.769510158609401e-10
22,127.2,202.06666666666663,4.0451429898824784,0.3799514742208363,3.699394855027054,0.34574813485542455,9.771971729823802e-10
23,127.3,200.4,4.011760800729163,0.3293356017857728,3.666016341680243,0.3457444590489196,1.227470757628299e-09
24,127.4,199.9333333333333,4.002482763934854,0.3756383320252459,3.6330383909527666,0.3694443729820871,1.5398573735815756e-09
25,127.5,202.86666666666667,4.0611923894681095,0.3063281109470223,3.6004564560170396,0.4607359334510699,1.9292576412175824e-09
26,127.6,190.9333333333333,3.822312147147734,0.2427227446054013,3.568265997657006,0.254046149490728,2.4140171478734773e-09
27,127.7,201.2,4.027853781423178,0.3504352879074687,3.5364624870379453,0.49139129438523277,3.0166912399762157e-09
28,127.8,195.0,3.903724777947553,0.3389820136031512,3.5050414083094275,0.39868336963812556,3.764972108649494e-09
29,127.9,189.6,3.795732844840237,0.3573713365845449,3.4739982610485844,0.32173458379165254,4.692810895904923e-09
30,128.0,191.8,3.8396641608170783,0.2581755196880673,3.443328562550784,0.3963355982662944,5.841773770724363e-09
31,128.1,190.8,3.819782812657857,0.3533862603049025,3.4130278499743314,0.4067549626835256,7.262678249577086e-09
32,128.2,183.53333333333336,3.674172743537952,0.3318696956091371,3.3830916823458166,0.2910810611921355,9.017564643432582e-09
33,128.3,184.6,3.695617222623382,0.2452756294990734,3.353515642432331,0.34210158019105075,1.1182067608381527e-08
34,128.4,184.86666666666665,3.700821800702584,0.252912661160323,3.3242953384866833,0.3765264622159008,1.3848264593893492e-08
35,128.5,186.86666666666667,3.740886721278062,0.3155041345142384,3.2954264058713445,0.4454603154067174,1.71280917884729e-08
36,128.6,174.20000000000002,3.4873277450883515,0.2183438123693775,3.2669045085669137,0.2204232365214378,2.1157434260167187e-08
37,128.7,178.53333333333336,3.574063843053753,0.2843019433172227,3.2387253405704226,0.3353385024833302,2.61010157225967e-08
38,128.8,173.40000000000003,3.471308280959787,0.2152945970097919,3.2108846271887197,0.26042365377106735,3.215823511386592e-08
39,128.9,173.9333333333333,3.482008026547545,0.2022726792092463,3.183378126232017,0.29862990031552794,3.9570122393027194e-08
40,129.0,170.86666666666667,3.4206429536668805,0.2699635240822104,3.1562016291123,0.2644413245545807,4.862761512766957e-08
41,129.1,170.06666666666666,3.4046435278553595,0.3603972368707257,3.1293509618514026,0.2752925660039569,5.968139111630047e-08
42,129.2,164.13333333333333,3.285799504337922,0.1987909727230619,3.1028219860030886,0.18297751833483344,7.31535310743185e-08
43,129.3,172.73333333333332,3.4579258050057877,0.2562265564434102,3.076610599493455,0.3813152055123328,8.955132999510118e-08
44,129.4,164.13333333333333,3.285884147094336,0.3549370800057814,3.0507127373838054,0.23517140971053063,1.094836269352532e-07
45,129.5,158.66666666666666,3.176353756111511,0.2412855493267236,3.025124372559825,0.1512293835516858,1.3368008150213486e-07
46,129.6,159.40000000000003,3.1910289625237023,0.312901990964553,2.9998415163509673,0.19118744617273498,1.6301389216317712e-07
47,129.7,160.40000000000003,3.21102734808972,0.197458151268419,2.9748602190835873,0.23616712900613246,1.9852852766105789e-07
48,129.8,153.93333333333334,3.081570900846365,0.2312354845959681,2.9501765705713003,0.13139433027506486,2.4146912940975946e-07
49,129.9,152.8,3.0589144508654296,0.2920046163459323,2.925786700545947,0.13312775031948254,2.933193409646153e-07
50,130.0,156.2,3.127021787496776,0.2986844427520989,2.901686779032218,0.22533500846455778,3.5584443180529685e-07
51,130.1,152.66666666666669,3.056288355257601,0.3093231749408996,2.8778730166691378,0.17841533858846326,4.31141708144529e-07
52,130.2,148.73333333333332,2.97751433140228,0.2838439920352467,2.8543416649812015,0.1231726664210786,5.216993447814276e-07
53,130.3,146.59999999999997,2.934779600205712,0.2718487785299211,2.831089016601992,0.10369058360371985,6.30464930757812e-07
54,130.4,147.13333333333333,2.9455309099715303,0.2839058593263926,2.8081114054529634,0.13741950451856688,7.609251994480567e-07
55,130.5,145.2,2.906727218240067,0.3143224927078208,2.785405206879835,0.12132201136023202,9.17198612508079e-07
56,130.6,139.8,2.7987416568279664,0.3476132259439788,2.7629668377491576,0.03577481907880875,1.1041426886951993e-06
57,130.7,141.46666666666667,2.832056311973285,0.3030262776983774,2.740792756507275,0.09126355546601017,1.3274782148920997e-06
58,130.8,137.9333333333333,2.7612795903714646,0.2249964737066997,2.718879463203911,0.04240012716755359,1.5939327497162276e-06
59,130.9,139.86666666666667,2.8000167749837592,0.2880159027769981,2.6972234994825453,0.10279327550121398,1.911406131900686e-06
60,131.0,135.26666666666668,2.7078861961056813,0.2920369063252906,2.6758214485394762,0.03206474756620503,2.2891610382350173e-06
61,131.1,135.6,2.714683010861465,0.3027837177960527,2.6546699350536382,0.06001307580782678,2.738042001265907e-06
62,131.2,135.99999999999997,2.722567849025233,0.2333658602906179,2.633765625088887,0.08880222393634618,3.2707266971518582e-06
63,131.3,134.73333333333332,2.697272172044421,0.2824742531427964,2.613105225970543,0.08416694607387765,3.902013750899497e-06
64,131.4,133.2,2.6665886719805245,0.2270894422846804,2.592685486137878,0.07390318584264666,4.649151781407031e-06
65,131.5,129.0,2.582419376943172,0.2676473509639842,2.572503194974033,0.009916181969138904,5.532214923827704e-06
66,131.6,124.93333333333332,2.501104755897045,0.261850119626008,2.5525551826150035,-0.0514504267179583,6.574530622984185e-06
67,131.7,130.8,2.6185125613782896,0.2284681971803282,2.5328383197390165,0.08567424163927306,7.803166089857545e-06
68,131.8,127.19999999999996,2.546458931968909,0.2238848932202721,2.5133495173377027,0.03310941463120631,9.249480454029752e-06
69,131.9,127.26666666666668,2.547751648722781,0.2522659967431903,2.4940857264703906,0.05366592225239053,1.094975032839209e-05
70,132.0,123.99999999999996,2.482341166761652,0.2682940947702699,2.475043938002654,0.0072972287589978535,1.2945877227865655e-05
71,132.1,125.53333333333332,2.513102860761343,0.2915513283158477,2.4562211823304048,0.056881678430938276,1.5286186049990242e-05
72,132.2,121.53333333333332,2.432981646140012,0.2835406576388464,2.437614529090558,-0.00463288295054598,1.802632462997425e-05
73,132.3,124.66666666666666,2.4956704431688843,0.2484942481923693,2.41922108685934,0.0764493563095443,2.123027522308418e-05
74,132.4,122.06666666666668,2.443703608688191,0.2123589265632387,2.4010380028392784,0.04266560584891277,2.4971489639021706e-05
75,132.5,116.2,2.326202040251192,0.2295085457747265,2.383062462535738,-0.05686042228454591,2.9334160650945953e-05
76,132.6,116.26666666666668,2.3276037506949683,0.2621617443698408,2.3652916894240024,-0.03768793872903409,3.4414643219382995e-05
77,132.7,122.13333333333335,2.4449936460799777,0.296156504671082,2.347722944607685,0.09727070147229266,4.032304000049558e-05
78,132.8,112.99999999999996,2.262144355101883,0.1776925268293072,2.3303535264692914,-0.06820917136740823,4.71849665393296e-05
79,132.9,113.33333333333334,2.268833718604824,0.2307201741345877,2.3131807703137315,-0.044347051708907514,5.514351247040081e-05
80,133.0,117.33333333333331,2.3489140904422685,0.1907526325716897,2.296202048005425,0.052712042436843465,6.436141594718607e-05
81,133.1,113.26666666666664,2.2675044104438458,0.1816138045508618,2.2794147675997873,-0.011910357155941576,7.502346938340057e-05
82,133.2,113.40000000000002,2.2701721599229416,0.210169603038852,2.2628163729696604,0.007355786953281207,8.733917539536934e-05
83,133.3,112.46666666666668,2.2514504031356712,0.3408073403385231,2.246404343427338,0.0050460597083330505,0.00010154567256670441
84,133.4,111.66666666666669,2.2354809001771203,0.1839458890881619,2.230176193342773,0.00530470683434725,0.00011791095129232042
85,133.5,110.26666666666668,2.207421090916948,0.2593667016175049,2.214129471758447,-0.006708380841499384,0.00013673738047475189
86,133.6,110.8,2.218076233143708,0.2573285328681028,2.198261762001514,0.019814471142193923,0.00015836556621520522
87,133.7,107.46666666666668,2.151438199570185,0.1886992493493068,2.182570681293618,-0.03113248172343308,0.0001831785638367972
88,133.8,109.46666666666668,2.191476918626207,0.204035842713973,2.1670538803588903,0.02442303826731651,0.00021160646456685835
89,133.9,105.40000000000002,2.110035945182103,0.1824100349073612,2.151709043030542,-0.04167309784843898,0.00024413137795642427
90,134.0,100.6,2.013929451392916,0.3063750517126969,2.1365338858564282,-0.12260443446351221,0.00028129283059359216
91,134.1,111.93333333333337,2.2407859322607777,0.1994318777056156,2.1215261577040243,0.1192597745567534,0.00032369360083619374
92,134.2,104.6,2.094023949969748,0.2224022218465684,2.1066836393651167,-0.012659689395368545,0.00037200600811140345
93,134.3,106.2,2.1260527679880834,0.2176596410707739,2.092004143160561,0.03404862482752247,0.00042697867376557475
94,134.4,100.20000000000002,2.005993539630595,0.2647992968839074,2.077485512545455,-0.0714919729148602,0.0004894437684577702
95,134.5,101.93333333333332,2.040675703404013,0.2333979747609905,2.0631256217149305,-0.02244991831091747,0.0005603247586357126
96,134.6,103.06666666666663,2.063348496275445,0.2600403701091031,2.0489223752109598,0.014426121064485375,0.0006406446616727765
97,134.7,99.8,1.9979337194317048,0.2598261336203752,2.0348737075303367,-0.03693998809863186,0.0007315348157430243
98,134.8,99.93333333333332,2.000627913309696,0.2574457572481735,2.0209775827341163,-0.02034966942442029,0.0008342441664299293
99,134.9,101.0,2.0219542687236065,0.2116967446678251,2.0072319940587517,0.014722274664854762,0.0009501490673708332
100,135.0,98.86666666666665,1.9792178801975973,0.2119020630238486,1.9936349635290713,-0.014417083331474068,0.0010807635869038183
101,135.1,98.13333333333333,1.964541063442029,0.2289426599013501,1.9801845415733734,-0.015643478131344368,0.0012277503066786956
102,135.2,97.93333333333337,1.9605368073652687,0.2619909670838157,1.9668788066407643,-0.006341999275495613,0.0013929315915031082
103,135.3,104.93333333333332,2.100658827999484,0.2803052792532608,1.9537158648209219,0.14694296317856193,0.0015783013023012945
104,135.4,98.46666666666668,1.9712138678652145,0.2046150863802742,1.9406938494664534,0.030520018398761062,0.0017860369159635446
105,135.5,94.33333333333331,1.8884745831693808,0.2159549071343804,1.9278109208179448,-0.039336337648564035,0.002018512007063054
106,135.6,94.73333333333332,1.8964826372525416,0.2598510015419928,1.9150652656319023,-0.018582628379360644,0.002278309036923132
107,135.7,93.33333333333334,1.8684198327969237,0.1792260339449584,1.902455096811646,-0.034035264014722344,0.0025682323853632527
108,135.8,97.13333333333334,1.944552847427504,0.2210940583042136,1.8899786530412976,0.054574194386206365,0.0028913215496676812
109,135.9,91.26666666666668,1.827107638003756,0.206519353076637,1.8776341984229703,-0.05052656041921422,0.003250864423960078
110,136.0,89.6,1.7937158074833708,0.185362270832379,1.8654200221172048,-0.07170421463383403,0.0036504105602980603
111,136.1,95.2,1.9058137866759888,0.2111595266091239,1.853334437986803,0.05247934868918569,0.004093784300496462
112,136.2,92.13333333333333,1.8444791551511817,0.2120659293099489,1.84137578424409,0.0031033709070915627,0.004585097655055774
113,136.3,92.26666666666668,1.8470720805551972,0.2237890354652582,1.829542423101679,0.0175296574535182,0.0051287627927142825
114,136.4,87.46666666666667,1.7510534388247432,0.2105634870908256,1.8178327404268246,-0.06677930160208145,0.005729503991196584
115,136.5,90.66666666666666,1.8150744814582969,0.2267138843682223,1.8062451453993655,0.008829336058931325,0.006392368886846839
116,136.6,86.53333333333333,1.7323547111471669,0.2148361211828692,1.7947780701733718,-0.06242335902620488,0.007122738848165627
117,136.7,90.86666666666666,1.8190392498365693,0.2658086195034848,1.7834299695424898,0.035609280294079504,0.007926338286016004
118,136.8,85.46666666666667,1.7110123152256804,0.1982608483299525,1.7721993206090303,-0.06118700538334987,0.008809242701605503
119,136.9,88.13333333333331,1.7643432547105948,0.2354427860564159,1.761084622456859,0.0032586322537357937,0.009777885262511131
120,137.0,90.79999999999998,1.8177195674343811,0.2328622051770681,1.750084395828052,0.06763517160632904,0.01083906168722376
121,137.1,88.33333333333334,1.768376900310758,0.2002055673625091,1.7391971828034156,0.029179717507342273,0.01199993321016582
122,137.2,82.33333333333333,1.6482462884928786,0.1894618394835806,1.7284215464868224,-0.08017525799394387,0.01326802739216396
123,137.3,89.26666666666667,1.787082554592914,0.2348394106703044,1.7177560706934087,0.06932648389950535,0.01465123653616105
124,137.4,86.6,1.733661874494897,0.1728405649820321,1.707199359641643,0.026462514853254016,0.016157813464811887
125,137.5,88.33333333333331,1.7683635625059515,0.2416985357295807,1.6967500376492326,0.0716135248567189,0.01779636441579484
126,137.6,88.46666666666665,1.771018423042165,0.2351905645822603,1.6864067488329197,0.08461167420924531,0.019575838812426343
127,137.7,83.73333333333333,1.6762762280521954,0.1653112309509783,1.6761681568121354,0.0001080712400600703,0.021505515671802318
128,137.8,83.06666666666666,1.6629100297006207,0.1588900960061103,1.666032944416503,-0.003122914715882219,0.023594986420430387
129,137.9,83.33333333333334,1.6682914633732602,0.2476174398605888,1.655999813397209,0.012291649976051255,0.02585413389845251
130,138.0,81.46666666666667,1.6308429832824285,0.1992638232760415,1.646067484142181,-0.015224500859752466,0.028293107348368297
131,138.1,80.80000000000001,1.617524619505209,0.2086451274152068,1.6362346953951197,-0.018710075889910582,0.030922293202886558
132,138.2,85.46666666666665,1.710935103492994,0.2247362025570779,1.6265002039783265,0.08443489951466754,0.03375228150953255
133,138.3,82.33333333333333,1.648259919979358,0.1467675259604543,1.6168627845193164,0.031397135460041525,0.03679382785718158
134,138.4,82.46666666666667,1.6509022986741626,0.176954377953344,1.6073212291812198,0.043581069492942826,0.040057810702219095
135,138.5,82.06666666666666,1.6428782232245889,0.1794335047764022,1.5978743473968988,0.045003875827690054,0.043555184030045956
136,138.6,81.53333333333333,1.6322161043716932,0.213274078866647,1.5885209656068235,0.043695138764869634,0.04729692533173204
137,138.7,83.33333333333334,1.6682855525416318,0.2107590043967832,1.5792599270006227,0.08902562554100912,0.05129397892672481
138,138.8,82.8,1.6576143561283736,0.2366709628624107,1.5700900912623146,0.08752426486605902,0.05555719472167772
139,138.9,83.06666666666666,1.6629121464490613,0.2152188014172682,1.5610103343191897,0.1019018121298716,0.06009726256426582
140,139.0,79.86666666666669,1.5988726639083064,0.2078012764859329,1.5520195480942849,0.04685311581402152,0.06492464243135676
141,139.1,81.80000000000001,1.637579096538934,0.193447617319934,1.5431166402624628,0.09446245627647132,0.0700494907857083
142,139.2,84.33333333333334,1.6882898242376465,0.1959449842814236,1.5343005340100342,0.15398929022761232,0.07548158354812018
143,139.3,81.73333333333332,1.6362941367755557,0.2555852162004598,1.5255701677978963,0.11072396897765935,0.08123023626699635
144,139.4,79.0,1.5814666816425755,0.2045883305706411,1.516924495128171,0.06454218651440446,0.08730422223024116
145,139.5,80.73333333333332,1.6161864852079568,0.186495279830764,1.5083624843142691,0.10782400089368771,0.09371168946213448
146,139.6,73.99999999999999,1.4814319902139,0.225868346092583,1.4998831182543952,-0.018451128040495313,0.10046007778824119
147,139.7,76.60000000000001,1.5334728329769196,0.195997829901476,1.4914853942084219,0.041987438768497753,0.10755603744395391
148,139.8,78.80000000000001,1.5774843238548404,0.2446946561576429,1.483168323578107,0.09431600027673337,0.11500535105689597
149,139.9,78.06666666666666,1.5628486442595195,0.1835884557383628,1.4749309316906327,0.08791771256888681,0.12281286126081177
150,140.0,78.53333333333333,1.5721744784356249,0.0830734580310709,1.466772257585392,0.10540222085023276,0.1309824067089013
151,140.1,81.46666666666667,1.6308918711491711,0.1267809434285201,1.4586913538040294,0.17220051734514175,0.1395167698561051
152,140.2,78.86666666666666,1.5788350063784675,0.1528000035361592,1.450687286183666,0.12814772019480158,0.14841764057791573
153,140.3,78.33333333333334,1.5681378608322627,0.2218811181572563,1.4427591336532877,0.12537872717897502,0.1576856004869164
154,140.4,82.26666666666668,1.6469893759096208,0.2066336561193887,1.434905988033257,0.21208338787636372,0.16732013368826226
155,140.5,82.93333333333334,1.6602706182703522,0.1469374699625712,1.427126953837887,0.23314366443246515,0.17731967066040086
156,140.6,85.06666666666666,1.7029933642016908,0.2252108436257275,1.419421148081078,0.2835722161206127,0.1876816729199778
157,140.7,81.8,1.6375558500856422,0.277489989072876,1.4117877000849528,0.2257681500006894,0.19840276707315938
158,140.8,79.6,1.5935369184378083,0.1635773539386155,1.4042257512914487,0.18931116714635965,0.20947893768793416
159,140.9,77.93333333333334,1.5601809040889076,0.2062674290324345,1.3967344550768535,0.16344644901205418,0.220905789034974
160,141.0,86.46666666666667,1.7310037495030084,0.2596295888640453,1.3893129765692045,0.3416907729338039,0.23267888600045025
161,141.1,80.33333333333333,1.6082265347872648,0.2481224715535009,1.3819604924685618,0.22626604231870306,0.24479418420528015
162,141.2,82.4,1.6495718664328387,0.1968781729220326,1.374676190870077,0.2748956755627616,0.25724855837833616
163,141.3,78.86666666666667,1.5788112100576452,0.2123440790840063,1.3674592710898394,0.2113519389678058,0.2700404361124847
164,141.4,82.33333333333333,1.648236421051816,0.1272652869012419,1.3603089434934634,0.28792747755835246,0.28317054106081346
165,141.5,86.46666666666667,1.7309909279223024,0.2729029931194344,1.3532244293273543,0.37776649859494804,0.29664274519354417
166,141.6,83.86666666666666,1.6789458122949563,0.2139152172391982,1.346204960552651,0.3327408517423054,0.31046502375252044
167,141.7,82.86666666666667,1.658905484877089,0.2285653634627144,1.3392497796817797,0.3196557051953093,0.32465049888850156
168,141.8,82.4,1.6495681660273942,0.2491904764457355,1.3323581396175932,0.317210026409801,0.33921854861636214
169,141.9,79.33333333333333,1.5881832873536088,0.1952561427219822,1.3255293034950628,0.262653983858546,0.3541959467717687
170,142.0,79.53333333333333,1.592153909578527,0.1861287190924195,1.3187625445254623,0.2733913650530648,0.36961798735848017
171,142.1,81.8,1.637559569742533,0.2318679580743992,1.3120571458430426,0.32550242389949036,0.38552953348890345
172,142.2,84.46666666666667,1.6909105272043732,0.2472742834833819,1.305412400354134,0.3854981268502391,0.4019859177087794
173,142.3,87.4,1.7497134148269635,0.2284476434834443,1.298827610588649,0.4508858042383146,0.41905360775001127
174,142.4,91.93333333333334,1.840415853052288,0.1270335341819261,1.2923020885539556,0.5481137644983325,0.436810540779316
175,142.5,86.46666666666667,1.7309885400522718,0.1488678021783842,1.2858351555910668,0.445153384461205,0.45534602129169965
176,142.6,86.93333333333332,1.7403330948466809,0.2813192005813104,1.2794261422331352,0.46090695261354564,0.47476007434525924
177,142.7,84.53333333333333,1.6923176114317893,0.2203395951893614,1.2730743880662048,0.4192432233655845,0.49516214829050526
178,142.8,92.6,1.853802590009477,0.2573525366545919,1.2667792415921821,0.5870233484172949,0.5166690708727713
179,142.9,88.6,1.7736842880495645,0.2253423256722233,1.2605400600940093,0.5131442279555551,0.5394021807199151
180,143.0,89.26666666666665,1.7869927940025232,0.234259120017858,1.254356209502976,0.5326365844995471,0.5634835835343333
181,143.1,89.93333333333332,1.8003792555641014,0.1966314852506165,1.248227064268172,0.5521521912959293,0.5890315190220082
182,143.2,99.4,1.9898610393951413,0.2194233954276906,1.2421520072280248,0.7477090321671165,0.6161548702718419
183,143.3,95.86666666666667,1.9191949614423105,0.2062409495886948,1.2361304294838884,0.6830645319584221,0.6449469007145039
184,143.4,91.93333333333332,1.8403739097236105,0.2540079866412497,1.2301617302756758,0.6102121794479347,0.6754783628542138
185,143.5,99.4,1.989929162968138,0.2299892315913998,1.2242453168594607,0.7656838461086772,0.7077901847320539
186,143.6,100.06666666666666,2.003250472942818,0.1677462433707907,1.2183806043870637,0.7848698685557545,0.7418860008137775
187,143.7,96.13333333333334,1.92447725570396,0.1823470698016829,1.21256701578756,0.7119102399163999,0.7777248493469135
188,143.8,98.26666666666668,1.9672721326234972,0.1855312837352054,1.2068039816506877,0.7604681509728095,0.8152144034753267
189,143.9,106.66666666666666,2.135389872387613,0.2344936380548082,1.2010909401121372,0.9342989322754756,0.8542051337655485
190,144.0,104.93333333333332,2.100675126022882,0.2512305353650452,1.195427336740663,0.9052477892822193,0.8944858108625634
191,144.1,107.8,2.158042091073578,0.1343815822844782,1.189812624427025,0.968229466646553,0.9357807450905097
192,144.2,101.73333333333332,2.036597702870197,0.239939207251084,1.1842462632747035,0.8523514395954936,0.9777491224655204
193,144.3,110.13333333333333,2.20475015862494,0.2558949826703401,1.1787277204923674,1.0260224381325727,1.019986732862907
194,144.4,110.86666666666665,2.2195212549511263,0.2488215265393448,1.1732564702880786,1.0462647846630477,1.062030296887621
195,144.5,113.86666666666665,2.279491593026907,0.2795248116972447,1.1678319937651738,1.111659599261733,1.103364486239764
196,144.6,116.73333333333336,2.336901554289471,0.1833280363035263,1.1624537788198364,1.1744477754696345,1.1434316029474205
197,144.7,119.6,2.394252470791132,0.2606031296552103,1.1571213200403023,1.2371311507508298,1.1816437424852302
198,144.8,118.8,2.3782693332807625,0.240360141893805,1.1518341186076815,1.226435214673081,1.2173971227046192
199,144.9,118.93333333333337,2.3809023313569915,0.2920363024832634,1.1465916821983768,1.2343106491586147,1.2500881238218828
200,145.0,116.33333333333334,2.328924267706038,0.2518463432929358,1.1413935248880538,1.1875307428179842,1.2791304638993264
201,145.1,118.4,2.3703224936064986,0.2202655186250589,1.136239167057162,1.2340833265493365,1.303972838344003
202,145.2,120.2,2.406296308252735,0.2574382432824266,1.1311281352979643,1.2751681729547708,1.3241162888000673
203,145.3,124.46666666666668,2.491729263517072,0.2056365340019036,1.126059962323052,1.36566930119402,1.3391305424133155
204,145.4,125.73333333333336,2.517098085436252,0.1921648642161549,1.1210341868753333,1.3960638985609188,1.3486685803401417
205,145.5,124.6,2.494391640530592,0.2399508335618434,1.1160503536394466,1.3783412868911453,1.3524787552439208
206,145.6,124.33333333333334,2.4890489552250985,0.2624598120870279,1.1111080131546047,1.3779409420704938,1.3504138790261973
207,145.7,124.26666666666668,2.487685162809716,0.2125399069066874,1.1062067217288263,1.3814784410808896,1.342436838879315
208,145.8,124.33333333333334,2.4890735588737902,0.2571395053559911,1.1013460413545313,1.387727517519259,1.3286224639934532
209,145.9,119.86666666666667,2.3996448511108457,0.1923920735504951,1.096525539625501,1.3031193114853448,1.3091555469068046
210,146.0,123.53333333333332,2.4729816251683774,0.2797296745703884,1.0917447896551373,1.38123683551324,1.2843251112260634
211,146.1,117.6,2.35418945802664,0.259213180524776,1.0870033699960497,1.2671860880305903,1.254515199472475
212,146.2,114.26666666666668,2.2875233646574764,0.1960865565528843,1.0823008645609091,1.2052225000965673,1.2201926197694517
213,146.3,107.2,2.146038077969997,0.2186207195230044,1.0776368625445654,1.0684012154254316,1.1818922279264523
214,146.4,109.26666666666668,2.1874088070387545,0.1847455890194967,1.073010958347411,1.1143978486913435,1.1402004241834922
215,146.5,110.8,2.218139304951868,0.2412502899204126,1.0684227514999494,1.1497165534519187,1.095737606067736
216,146.6,104.8,2.098088606803909,0.2215403343970976,1.0638718465885737,1.0342167602153354,1.0491403380345725
217,146.7,98.6,1.9738605352384528,0.2385244943832463,1.0593578531825196,0.9145026820559332,1.0010439754063587
218,146.8,99.06666666666668,1.9832149901021083,0.2433560248399369,1.0548803857619784,0.9283346043401299,0.9520664180342358
219,146.9,95.13333333333334,1.9044927253478945,0.2115534262347177,1.0504390636473504,0.8540536617005441,0.9027935740097296
220,147.0,91.8,1.837763067480924,0.2038841422908526,1.0460335109296122,0.7917295565513118,0.8537669934538871
221,147.1,97.86666666666665,1.9592058622161788,0.2635813502350437,1.041663356401796,0.9175425058143827,0.8054739959211997
222,147.2,90.73333333333332,1.816411848630796,0.2896854175028114,1.0373282334915477,0.7790836151392484,0.7583404717284749
223,147.3,85.39999999999999,1.7096282148777089,0.1689870511853823,1.0330277801947467,0.6766004346829622,0.7127263967318371
224,147.4,84.60000000000001,1.6936490944100082,0.1681045865339522,1.0287616390101855,0.6648874553998227,0.6689239699687402
225,147.5,81.86666666666667,1.6389321934216117,0.2307637262388746,1.024529456875263,0.6144027365463487,0.6271581709420895
226,147.6,81.20000000000002,1.6255475882996406,0.2163025307710517,1.0203308851027046,0.605216703196936,0.5875894431220218
227,147.7,76.93333333333334,1.54015445948573,0.178956105560739,1.016165579318273,0.523988880167457,0.5503181454512772
228,147.8,78.06666666666666,1.5628785545283048,0.2184011335794628,1.0120331993994571,0.5508453551288477,0.515390375239907
229,147.9,75.73333333333332,1.5161285658575998,0.169443332778721,1.007933409415133,0.5081951564424667,0.4828047529539841
230,148.0,75.13333333333333,1.5041104208830998,0.1740519835891784,1.0038658775661569,0.5002445433169429,0.4525197696079725
231,148.1,71.93333333333335,1.4400166663461431,0.2330115701719904,0.9998302761269029,0.4401863902192402,0.42446132713492674
232,148.2,72.33333333333334,1.448041763020853,0.2049468432022967,0.9958262813877122,0.45221548163314085,0.3985301468258176
233,148.3,70.46666666666667,1.410653948599558,0.1878213577908674,0.9918535735982407,0.4188003750013173,0.3746087759367609
234,148.4,67.73333333333333,1.3559181024978773,0.2084836593644209,0.9879118369116983,0.368006265586179,0.35256798312820337
235,148.5,65.53333333333333,1.311924549321373,0.1316446399690116,0.9840007593299488,0.32792378999142413,0.33227239515351703
236,148.6,67.73333333333333,1.3559926567437666,0.1741318308504271,0.9801200326494772,0.37587262409428934,0.3135852864007999
237,148.7,60.33333333333333,1.207815074992404,0.1450704856386288,0.976269352408192,0.2315457225842119,0.2963724865340188
238,148.8,61.8,1.2372058308189424,0.1193453025156901,0.9724484178330574,0.26475741298588507,0.28050541746076696
239,148.9,62.53333333333334,1.2519101623863391,0.1759471609689355,0.9686569317885436,0.2832532305977955,0.2658633079132712
240,149.0,61.53333333333334,1.2318457997254226,0.1961660332113217,0.9648946007258683,0.26695119899955433,0.2523346615996252
241,149.1,61.66666666666666,1.2344940159151505,0.1723688567406107,0.961161134633036,0.2733328812821145,0.2398180733757673
242,149.2,56.8,1.1370736370740322,0.1572011171029707,0.9574562469856444,0.17961739008838784,0.22822249795251356
243,149.3,56.6,1.1330584171654927,0.196187881781951,0.9537796546984558,0.1792787624670369,0.21746707841368954
244,149.4,54.8,1.0970410633665153,0.1656887931458305,0.9501310780777183,0.14690998528879695,0.2074806386336616
245,149.5,55.0,1.1010531059631803,0.1070004723712103,0.9465102407742166,0.15454286518896365,0.1982009359849212
246,149.6,57.2,1.1451254646480955,0.1658127566189487,0.9429168697370544,0.20220859491104115,0.18957375992855563
247,149.7,53.2,1.0650028951756556,0.1615701618434555,0.9393506951681451,0.12565220000751054,0.18155194947232162
248,149.8,54.73333333333333,1.095758485496194,0.1743065963558641,0.9358114504774027,0.15994703501879126,0.1740943891731799
249,149.9,53.06666666666666,1.0623298106596246,0.1675316726297794,0.9322988722386255,0.1300309384209991,0.167165030249612
250,150.0,55.333333333333336,1.107719231699232,0.1476714078371138,0.9288127001460477,0.17890653155318426,0.1607319711260078
251,150.1,54.99999999999999,1.101047206795226,0.1311910785663019,0.9253526769715674,0.17569452982365852,0.1547666208136027
252,150.2,52.46666666666666,1.0503255572513268,0.1458725746738868,0.921918548522623,0.1284070087287038,0.14924295920281372
253,150.3,52.06666666666668,1.0423156776085625,0.1518989416343341,0.9185100636007151,0.1238056140078474,0.1441369007013029
254,150.4,51.13333333333333,1.023642585398283,0.1782704658256016,0.9151269739605659,0.10851561143771704,0.13942576167345877
255,150.5,51.0,1.02099675536641,0.1292306107620663,0.9117690342698933,0.1092277210965168,0.13508782770052516
256,150.6,53.133333333333326,1.0636984013695716,0.17455819996274,0.9084360020698057,0.15526239929976593,0.13110201360657742
257,150.7,50.99999999999999,1.0209631112615043,0.1550241754850554,0.9051276377357944,0.11583547352570989,0.12744760727192714
258,150.8,52.53333333333334,1.0517093572912712,0.170948188677575,0.9018437044393218,0.14986565285194942,0.12410408726142533
259,150.9,52.06666666666666,1.042337024611783,0.1767164302520443,0.8985839681099925,0.14375305650179038,0.12105100401715968
260,151.0,47.53333333333334,0.9515635429931476,0.1080558738576797,0.8953481973982924,0.05621534559485519,0.11826791460948993
261,151.1,52.46666666666668,1.0503666800059204,0.1554320240077586,0.892136163638899,0.15823051636702135,0.11573436164001673
262,151.2,47.400000000000006,0.9489169208283073,0.0972165476237371,0.8889476408145421,0.059969280013765114,0.11342988770701945
263,151.3,49.93333333333333,0.9996188444459504,0.141560200772422,0.8857824055204099,0.11383643892554052,0.11133407776998833
264,151.4,50.86666666666667,1.0183196703849826,0.1947993023344661,0.8826402369290961,0.1356794334558865,0.10942662270426931
265,151.5,54.93333333333332,1.0997005092417886,0.1570361254993496,0.8795209167560666,0.22017959248572205,0.10768739826293934
266,151.6,50.33333333333333,1.0076110790981283,0.184409523413575,0.8764242292256532,0.1311868498724751,0.10609655452442135
267,151.7,51.06666666666667,1.0222953285227645,0.3090424756150354,0.8733499610375539,0.1489453674852106,0.10463461168053842
268,151.8,49.53333333333334,0.9916321861067356,0.1385848316443954,0.8702979013338356,0.12133428477290009,0.10328255870245688
269,151.9,51.26666666666667,1.0263225818426926,0.1720898938716538,0.8672678416664348,0.15905474017625787,0.10202195201154383
270,152.0,50.66666666666667,1.0143036329662871,0.2416212611280859,0.8642595759651365,0.15004405700115064,0.10083501178456585
271,152.1,48.13333333333334,0.9635734247793752,0.155028815000634,0.8612729005060386,0.10230052427333669,0.09970471394724716
272,152.2,44.8,0.8968397302925346,0.1594413066620608,0.8583076138804829,0.038532116412051676,0.0986148762678159
273,152.3,46.46666666666667,0.9302406394253676,0.1333770799164769,0.8553635169644499,0.07487712246091771,0.09755023726398158
274,152.4,48.2,0.9649251947128858,0.1457554910695079,0.8524404128884101,0.11248478182447574,0.0964965268933134
275,152.5,51.266666666666666,1.0263284998271396,0.1444422353017173,0.8495381070076172,0.17679039281952236,0.09544052821762644
276,152.6,45.73333333333333,0.9155413897414352,0.1854881189908144,0.8466564068728494,0.0688849828685858,0.09437012942475628
277,152.7,45.93333333333333,0.9195926820590004,0.1604897784035054,0.8437951222015792,0.0757975598574212,0.09327436576249369
278,152.8,43.93333333333333,0.8794930544511269,0.1666721294694935,0.8409540648495694,0.03853898960155755,0.0921434510945826
279,152.9,46.8,0.9368813870207428,0.1536111139514248,0.8381330487828952,0.09874833823784757,0.09096879893130073
280,153.0,45.8,0.9168814068839904,0.1720072929818922,0.8353318900503655,0.08154951683362499,0.08974303291987411
281,153.1,45.6,0.9128843458449052,0.1404079650102498,0.8325504067563643,0.08033393908854092,0.08845998690450665
282,153.2,44.266666666666666,0.8861554508149206,0.1243056241138683,0.8297884190340837,0.05636703178083691,0.08711469478298298
283,153.3,48.333333333333336,0.9676169739911976,0.1747095573094336,0.8270457490191494,0.14057122497204821,0.08570337049694583
284,153.4,41.86666666666666,0.8381701658500859,0.1241434203415239,0.8243222208236403,0.013847945026445596,0.08422337859586904
285,153.5,42.86666666666667,0.8581864399228207,0.1336964804839486,0.8216176605104771,0.0365687794123436,0.08267319590995605
286,153.6,44.6,0.8928504313643769,0.133289256738709,0.8189318960681954,0.07391853529618153,0.08105236495405135
287,153.7,43.266666666666666,0.86613247848412,0.1475815618584258,0.8162647573860808,0.049867721098039164,0.07936143976233122
288,153.8,42.93333333333334,0.8594671404976939,0.1639143393707547,0.8136160762296697,0.04585106426802421,0.07760192492129979
289,153.9,43.93333333333334,0.8794981327062563,0.1425366633951659,0.8109856862166073,0.06851244648964905,0.07577620862568878
290,154.0,46.53333333333333,0.9315456613282734,0.1513478257844552,0.8083734227928516,0.12317223853542181,0.07388749062759248
291,154.1,43.2,0.8648576602732598,0.1685960066062838,0.8057791232092271,0.059078537064032766,0.07193970598310415
292,154.2,41.33333333333333,0.8274567580933867,0.1166030768464015,0.8032026264983182,0.024254131595068507,0.0699374455224527
293,154.3,45.86666666666667,0.9182630834402262,0.1848692660068076,0.8006437734516946,0.11761930998853165,0.06788587397908573
294,154.4,41.66666666666666,0.8341161933917451,0.1543627210981344,0.7981024065974696,0.03601378679427558,0.06579064671031751
295,154.5,42.2,0.8448197347513094,0.1682910629269339,0.7955783701781749,0.04924136457313455,0.06365782592730701
296,154.6,43.33333333333333,0.8674813070106442,0.1392126566114553,0.7930715101289635,0.0744097968816807,0.06149379732574528
297,154.7,43.13333333333333,0.8635136249062338,0.1890325761508528,0.7905816740561189,0.07293195085011495,0.05930518797127952
298,154.8,42.46666666666667,0.8501645523195798,0.1490105477700136,0.788108711215876,0.06205584110370377,0.0570987862462716
299,154.9,44.266666666666666,0.8862086027897336,0.183014204156878,0.7856524724935475,0.10055613029618604,0.05488146460791199
300,155.0,40.2,0.8047865997026713,0.1751305168367418,0.783212810382944,0.02157378931972731,0.05266010584309282
301,155.1,40.6,0.8128384525038095,0.2194940623426197,0.7807895789660932,0.03204887353771624,0.05044153343405554
302,155.2,41.2,0.8247951770692474,0.1100573764873578,0.7783826338932466,0.04641254317600085,0.04823244657189623
303,155.3,41.13333333333333,0.8234538179713405,0.1252682359244211,0.7759918323631708,0.04746198560816972,0.04603936027397704
304,155.4,39.2,0.7847933218962293,0.1908902288316428,0.7736170331037239,0.011176288792505429,0.043868550977498554
305,155.5,38.2,0.7647324173057204,0.1592826174596505,0.7712580963526987,-0.006525679046978317,0.04172600789632949
306,155.6,42.86666666666666,0.8581685596447528,0.127043969708007,0.7689148838389472,0.08925367580580557,0.039617390343076056
307,155.7,41.06666666666667,0.8221584050501738,0.1828604155528828,0.7665872587637678,0.055571146286406026,0.03754799113453993
308,155.8,41.06666666666667,0.8221226202231717,0.1429168387374489,0.7642750857825562,0.05784753444061552,0.03552270611747457
309,155.9,41.13333333333334,0.8234271035623486,0.1503866070825908,0.7619782309867189,0.0614488725756297,0.03354600977399369
310,156.0,43.8,0.8768400291922515,0.1584208797405361,0.7596965618858349,0.11714346730641656,0.03162193679314107
311,156.1,40.33333333333333,0.8074142847507326,0.1161111111657895,0.7574299473900765,0.049984337360656106,0.029754069427928763
312,156.2,38.86666666666666,0.7780785529696683,0.1669648144546489,0.7551782577928726,0.022900295176795704,0.027945530396271852
313,156.3,39.06666666666667,0.7820729462885446,0.162532047018643,0.7529413647538159,0.029131581534728723,0.02619898103036448
314,156.4,41.13333333333333,0.8234564949174412,0.1862916522534553,0.7507191412818133,0.07273735363562794,0.024516624332556386
315,156.5,35.86666666666667,0.7180048497671049,0.1470956334709999,0.7485114617184667,-0.03050661195136184,0.02290021255699887
316,156.6,38.400000000000006,0.7687075764320281,0.1257035844664592,0.7463182017216903,0.02238937471033786,0.021351058905409996
317,156.7,41.46666666666667,0.8301322252364314,0.1651694145522419,0.7441392382495544,0.08599298698687696,0.01987005290219604
318,156.8,37.333333333333336,0.7473737306186334,0.1309549216085665,0.741974449544357,0.005399281074276452,0.018457678998779654
319,156.9,36.66666666666667,0.7340208884596324,0.1185089877713708,0.7398237151169146,-0.005802826657282156,0.01711403794901983
320,157.0,35.4,0.7086758114338362,0.1209732118472712,0.7376869157310713,-0.02901110429723508,0.015838870496687536
321,157.1,37.53333333333334,0.7514249910741223,0.122294679239077,0.7355639333884236,0.015861057685698676,0.014631582921634786
322,157.2,36.133333333333326,0.7233670385642411,0.1077738132394233,0.7334546513132584,-0.01008761274901726,0.013491274002952964
323,157.3,35.86666666666667,0.7179850900671156,0.1252118669385239,0.7313589539376955,-0.013373863870579816,0.012416762974482074
324,157.4,37.2,0.7447348368076139,0.1390421913310259,0.7292767268870408,0.01545810992057306,0.011406618069799493
325,157.5,39.266666666666666,0.7861009982694169,0.1514226819055008,0.7272078569653342,0.05889314130408274,0.010459185279580343
326,157.6,35.53333333333333,0.7113643732963879,0.123358650724689,0.7251522321411031,-0.013787858844715228,0.009572616973278983
327,157.7,38.86666666666666,0.7780812274331707,0.1380330194599844,0.7231097415333092,0.05497148589986145,0.008744900068668984
328,157.8,38.4,0.7687308171970575,0.1838638081057429,0.7210802753974869,0.04765054179957062,0.007973883466223897
329,157.9,33.86666666666667,0.6779725579556359,0.1700847712567663,0.7190637251120748,-0.0410911671564389,0.00725730449991175
330,158.0,32.266666666666666,0.6459578835633355,0.110877188102978,0.7170599831649308,-0.0711020996015953,0.00659281419106792
331,158.1,34.46666666666667,0.6900059336501765,0.1710093273057265,0.7150689431400337,-0.02506300948985718,0.005978001127015262
332,158.2,36.46666666666668,0.73002622317913,0.1392777101343122,0.7130904997043662,0.016935723474763797,0.005410413820442253
333,158.3,38.06666666666666,0.762068139558159,0.112799469162383,0.7111245485949746,0.05094359096318435,0.004887581438768366
334,158.4,35.80000000000001,0.7166843529977813,0.0981684022480662,0.7091709866062089,0.007513366391572407,0.004407032824379298
335,158.5,35.53333333333333,0.7113510170931527,0.1410702811035438,0.7072297115771298,0.004121305516022966,0.00396631375634911
336,158.6,35.333333333333336,0.7073788053350809,0.1280565413139356,0.7053006223790919,0.0020781829559890497,0.0035630024318012063
337,158.7,34.333333333333336,0.6873432759106007,0.113323618722497,0.7033836189034922,-0.016040342992891476,0.0031947231701544856
338,158.8,34.333333333333336,0.6873293704434855,0.1381785452585957,0.7014786020496857,-0.014149231606200185,0.002859158366014375
339,158.9,36.86666666666667,0.7380459953974168,0.1264270247182098,0.6995854737130641,0.038460521684352655,0.0025540587362919685
340,159.0,36.13333333333333,0.7233563642196025,0.106728788037231,0.6977041367732927,0.025652227446309794,0.0022772519242298664
341,159.1,33.06666666666668,0.6619690989454454,0.1284418792200795,0.695834495082708,-0.03386539613726258,0.0020266495373993066
342,159.2,34.2,0.6846648559312193,0.0890894386306081,0.6939764534548717,-0.009311597523652404,0.0018002527084561367
343,159.3,34.6,0.6926846036700616,0.1819867904345294,0.6921299176532756,0.0005546860167859879,0.0015961562766145902
344,159.4,32.0,0.6406149382691122,0.1036757414334888,0.6902947943802018,-0.049679856111089604,0.0014125516945432666
345,159.5,34.66666666666667,0.6939928457874267,0.1211060113417499,0.6884709912657259,0.005521854521700842,0.001247728769870175
346,159.6,33.66666666666667,0.6739907364103817,0.1376982872682809,0.6866584168568732,-0.01266768044649158,0.0011000763528905724
347,159.7,33.733333333333334,0.6753139009100035,0.1169540900570173,0.6848569806069165,-0.009543079696912926,0.0009680820825944418
348,159.8,32.93333333333334,0.6592674202463472,0.1635517599187465,0.6830665928648145,-0.023799172618467312,0.0008503313019869222
349,159.9,34.53333333333334,0.6913373904322084,0.1625729762073882,0.6812871648647973,0.010050225567411086,0.0007455052510744002
350,160.0,34.06666666666667,0.6819655986638209,0.132129527598858,0.6795186087160812,0.0024469899477397306,0.000652378642047356
351,160.1,34.266666666666666,0.6860062249546233,0.145764558558517,0.6777608373927262,0.008245387561897077,0.0005698167163215447
352,160.2,33.53333333333334,0.671331795410653,0.1106026352599058,0.6760137647236248,-0.004681969312971823,0.0004967718774011093
353,160.3,34.86666666666667,0.6980032598271236,0.0687183779065096,0.6742773053826253,0.02372595444449832,0.0004322799871981014
354,160.4,34.93333333333334,0.6993566382017801,0.1663134962626159,0.6725513748787837,0.026805263322996375,0.0003754564066601051
355,160.5,31.666666666666668,0.6339554883264527,0.0966593800522659,0.6708358895467428,-0.03688040122029013,0.0003254918544872344
356,160.6,31.666666666666668,0.6339121950278932,0.1667739615338466,0.6691307665372407,-0.035218571509347485,0.0002816481505123291
357,160.7,32.53333333333333,0.6512962766621146,0.1152840785994946,0.6674359238077423,-0.016139647145627656,0.00024325390310390727
358,160.8,35.13333333333333,0.7033814729805308,0.1632208979514368,0.6657512801131935,0.037630192867337264,0.00020970019284793258
359,160.9,32.2,0.6445948967558683,0.126023249981862,0.664076754996898,-0.01948185824102966,0.00018043629786835126
360,161.0,32.86666666666667,0.6579583920973864,0.1113915752669277,0.6624122687815097,-0.004453876684123337,0.00015496549953924736
361,161.1,33.66666666666667,0.6739704129847895,0.0821431338513292,0.6607577425601472,0.013212670424642359,0.00013284100108923477
362,161.2,33.93333333333334,0.6792885218977652,0.1406890663830728,0.659113098187621,0.020175423710144247,0.00011366198575022698
363,161.3,33.2,0.6646541819985405,0.1191644435871802,0.6574782582717753,0.007175923726765232,9.706983569528114e-05
364,161.4,30.866666666666667,0.61790393410041,0.1334311131275978,0.6558531461649443,-0.03794921206453428,8.274452806632474e-05
365,161.5,34.266666666666666,0.6859955053881527,0.1238041019093568,0.6542376859555159,0.03175781943263678,7.040121992434935e-05
366,161.6,32.46666666666667,0.6499640111746088,0.1256101726809816,0.6526318024596074,-0.0026677912849986107,5.978702996427861e-05
367,161.7,32.93333333333332,0.6592928037462191,0.1389514206762011,0.6510354212128471,0.008257382533372049,5.067802131693159e-05
368,161.8,33.599999999999994,0.6726263972771809,0.0917910041190848,0.6494484684622635,0.023177928814917426,4.28763866979668e-05
369,161.9,35.46666666666666,0.7099792144168658,0.1998303321105103,0.6478708711582788,0.06210834325858705,3.620783453822697e-05
370,162.0,32.266666666666666,0.6459461164665855,0.1143496348801875,0.6463025569468035,-0.0003564404802179899,3.0519172517161415e-05
371,162.1,32.6,0.6526579298765307,0.129680253541616,0.6447434541614345,0.00791447571509618,2.5676083093202603e-05
372,162.2,35.2,0.7046536272912158,0.1795828856532703,0.6431934918157536,0.06146013547546225,2.1561084151516595e-05
373,162.3,31.799999999999997,0.6366063904032527,0.1469576371934591,0.6416525995957225,-0.005046209192469786,1.807166673891287e-05
374,162.4,32.6,0.652638969245775,0.1204480568660804,0.6401207078521792,0.012518261393595798,1.5118600995277702e-05
375,162.5,34.13333333333333,0.6833029581351666,0.1819924181885115,0.6385977475934237,0.044705210541742924,1.2624400788381353e-05
376,162.6,32.2,0.6446229301402578,0.1031372440290722,0.6370836504779047,0.007539279662353127,1.052193718269373e-05
377,162.7,34.733333333333334,0.6953366120912555,0.1028789742702151,0.6355783488069964,0.05975826328425915,8.753190692306459e-06
378,162.8,33.13333333333334,0.6632927938130815,0.1071378706518703,0.6340817755178662,0.02921101829521533,7.268132254392232e-06
379,162.9,31.066666666666663,0.6219370505508979,0.085334636897726,0.6325938641764366,-0.01065681362553872,6.023722985669494e-06
380,163.0,30.866666666666667,0.6179151282048747,0.1269288441927595,0.631114548970432,-0.013199420765557246,4.983023025087308e-06
381,163.1,33.599999999999994,0.6726330737240558,0.1085423695074526,0.6296437647025156,0.04298930902154019,4.114400098597405e-06
382,163.2,33.06666666666667,0.6619498476535204,0.0925677026149959,0.6281814467835136,0.033768400870006765,3.390828845816417e-06
383,163.3,30.666666666666664,0.6139100657746928,0.1337198609204641,0.6267275312257236,-0.012817465451030796,2.7892724053453615e-06
384,163.4,35.39999999999999,0.7087169316069938,0.172219187898447,0.6252819546363091,0.0834349769706847,2.2901382493842735e-06
385,163.5,31.73333333333333,0.6352575511872478,0.1232755839984385,0.6238446542107741,0.011412896976473741,1.8768007751234994e-06
386,163.6,29.399999999999995,0.5885521729466738,0.1027503791033639,0.6224155677265217,-0.0338633947798479,1.5351836883074764e-06
387,163.7,28.933333333333337,0.5792209757194445,0.0995233907477609,0.6209946335364944,-0.04177365781704989,1.253395743321357e-06
388,163.8,29.8,0.5965847642934307,0.1165152343286046,0.6195817905628913,-0.022997026269460652,1.0214139259088154e-06
389,163.9,32.86666666666666,0.6579891198328537,0.1492291482703459,0.6181769782909672,0.0398121415418865,8.308086725154297e-07
390,164.0,29.73333333333333,0.5952452948069139,0.1272320321757377,0.6167801367629049,-0.02153484195599098,6.74506209042042e-07
391,164.1,29.200000000000006,0.5845743411510653,0.1294309910010577,0.6153912065717679,-0.03081686542070261,5.465835575347348e-07
392,164.2,28.666666666666668,0.5738662873675632,0.0981425772860318,0.6140101288555264,-0.04014384148796324,4.4209219918246254e-07
393,164.3,28.733333333333334,0.5752249888103115,0.0833561190935041,0.6126368452911573,-0.03741185648084577,3.5690679406837303e-07
394,164.4,27.333333333333336,0.547179070987215,0.1013795257069006,0.6112712980888186,-0.06409222710160367,2.8759574135952654e-07
395,164.5,28.6,0.5725551150933901,0.0718936766943677,0.609913429986095,-0.037358314892704914,2.3131071764758134e-07
396,164.6,29.8,0.5965713993298088,0.0910067880652029,0.6085631842423147,-0.011991784912505854,1.8569265615828345e-07
397,164.7,25.266666666666666,0.5058390490240472,0.0903924141718006,0.6072205046329369,-0.10138145560888967,1.4879192616702343e-07
398,164.8,28.799999999999997,0.5765468309614638,0.1215148062391631,0.6058853354440081,-0.02933850448254438,1.1900074118812249e-07
399,164.9,29.666666666666668,0.5938940556297612,0.0799423745835306,0.6045576214666885,-0.010663565836927291,9.499606760623313e-08
400,165.0,30.33333333333333,0.6072471467596496,0.1147526427455166,0.6032373079918407,0.004009838767808915,7.569152384320463e-08
