Repository: eleanor-m/n_epma_analysis

# n_epma_analysis

Repo containing data and analyses for nitrogen by EPMA project.

With reference to the paper, the figures and tables are listed below, pointing to the relevant notebooks to reproduce the data/figures.

Figures:

1. Figure 1: Buddingtonite + Tobelite count logs
2. Figure 2: Glass, Cs- and Pb-nitrate count logs
3. Figure 3: Hyalophane background scans
4. Figure 4: Four-point background correction method: `03_hyalophane_StA.ipynb`. This figure is based on a quantitative analysis of hyalophane so it is created in this notebook.
5. Figure 5: How APF was obtained for nitrides ???
6. Figure 6: How APF was obtained for glass and buddingtonite: `10_peak_shapes.ipynb`
7. Figure 7: How APF and uncertainty was calculated: `11_peak_shape_fits.ipynb`
8. Figure 8: APF results: `12_APF_relative_to_GaN.ipynb`
9. Figure 9: Peak positions
10. Figure 10: Measured vs reference values for the reference materials

Tables:

1. Table 1: List of reference materials
2. Table 2: APF results: `12_APF_relative_to_GaN.ipynb` and `12_APF_relative_to_BN.ipynb` 
3. Table 3: Buddingtonite quantitative results
4. Table 4: Hyalophane quantitative results
5. Table 5: Basaltic glasses - major/minor element quantitative results
6. Table 6: Basaltic glasses - nitrogen results
7. Table 7: Rhyolitic glasses - nitrogen results

## Peak shapes:

1. Run `10_peak_shapes.ipynb` to read and transform the data, produce figure 5
2. Run `11_peak_shape_fits.ipynb` to perform background and peak fits of original and MC simulated data, and produce figure 7
3. Run `12_APF_relative_to_GaN.ipynb` to calculate APF values, produce figure 8 and part of table 2.
4. Run `12_APF_relative_to_BN.ipynb` to calculate APF values relative to BN. This also produces an alternative version of figure 8, and additional numbers added to table 2.

APF values from table 2 are used in `data/_dictionaries/apf_values.csv` and `data/_dictionaries/apf_values_relative_to_BN.csv` for quantitative analysis.

## Calczaf usage

I was using CalcZAF v 13.2.4.

Note that some standards used in this analysis are not in the default Calczaf standard database. They were added manually. A custom standard database is included under `data/calczaf-standard-db-custom.mdb` (this is not added to the git repo however at present).

Be cautious about samples where N is specified as (NH4)2O: there's a bug in this version
of calczaf that means the input files are not correctly read in.

When you open the input file, it assigns 1 oxygen to each H cation, but there should be
zero oxygens for each H cation with this speciation.

Workaround: open the input file, manually edit the H valence selecting zero oxygens for each 1 cation. Close the file. This doesn't alter the file, but does alter the state
of CalcZAF for the remainder of your session so that it should read files correctly after this.

File: data/processed/peak_shapes/data_with_fits_ANU/LDE1/GlassA870.csv
,L,cps,cps_per_nA,cps_per_nA_stdev,baseline,cps_per_nA_corrected,fit
0,125.0,128.59999999999997,2.574526487780834,0.3048475785364753,2.500562497251788,0.0739639905290459,1.3187367899029315e-12
1,125.1,123.26666666666664,2.4677356881921875,0.293973935954163,2.477098614283459,-0.00936292609127154,1.6981506611545004e-12
2,125.2,125.46666666666668,2.511717742505312,0.2231313158393677,2.453954868405679,0.05776287409963299,2.1840481263270945e-12
3,125.3,122.06666666666668,2.4437102834218463,0.2193711973851223,2.4311260253677975,0.012584258054048725,2.8055375033759385e-12
4,125.4,120.00000000000004,2.4022645122345656,0.2521306781082216,2.408606942278128,-0.006342430043562608,3.5994640659452965e-12
5,125.5,117.2,2.3462244484460166,0.1990662863058744,2.386392566215173,-0.040168117769156186,4.612405646703829e-12
6,125.6,113.6,2.274187878633911,0.254924879500267,2.3644779328402397,-0.09029005420632874,5.903166559706318e-12
7,125.7,114.13333333333333,2.2847893738464053,0.2195853315229908,2.3428581650131277,-0.05806879116672237,7.545889970374117e-12
8,125.8,120.73333333333336,2.4169784280595343,0.2953606833051042,2.3215284714122846,0.09544995664724976,9.633936702756807e-12
9,125.9,117.13333333333335,2.344928500794949,0.2524538925911006,2.3004841451607474,0.04444435563420157,1.2284712524869605e-11
10,126.0,109.2,2.186124076156269,0.1844153973659985,2.279720562459181,-0.0935964863029124,1.564566750427243e-11
11,126.1,118.86666666666667,2.379598930838465,0.1855112668198602,2.2592331812270436,0.12036574961142144,1.9901741650139993e-11
12,126.2,108.13333333333335,2.164780090935307,0.2287281996238541,2.2390175397529735,-0.07423744881766625,2.5284592638597253e-11
13,126.3,110.13333333333335,2.2047546612417324,0.2118345739295579,2.2190692553553237,-0.014314594113591372,3.20840162078674e-11
14,126.4,106.33333333333334,2.1287034246314502,0.2523596144779449,2.199384023053665,-0.07068059842221475,4.0662060497866264e-11
15,126.5,113.4,2.2701464915342817,0.3062748413326039,2.1799576142520865,0.09018887728219527,5.147044539930543e-11
16,126.6,110.26666666666664,2.207409857031545,0.1980180176266698,2.160785875434939,0.04662398159660608,6.50720306809476e-11
17,126.7,108.53333333333332,2.172758441824923,0.2479673004701647,2.1418647268756974,0.030893714949225437,8.21672368038925e-11
18,126.8,102.20000000000002,2.045953718821976,0.1720534605273518,2.123190161359495,-0.07723644253751871,1.0362651526894614e-10
19,126.9,107.33333333333334,2.148746422860659,0.1999855638542459,2.1047582429197975,0.04398817994086146,1.305301974162809e-10
20,127.0,106.06666666666668,2.123351423472326,0.2004787454840823,2.0865651055897443,0.0367863178825818,1.6421732928827253e-10
21,127.1,106.53333333333332,2.132689517451893,0.1826770619284475,2.0686069521684622,0.0640825652834307,2.0634543429256128e-10
22,127.2,108.66666666666669,2.1754304472829142,0.2282317488837855,2.0508800530027713,0.12455039428014292,2.5896354532806094e-10
23,127.3,110.33333333333331,2.208763501480305,0.2329220644618771,2.03338074478455,0.17538275669575487,3.2460132592674535e-10
24,127.4,107.26666666666664,2.147366066432088,0.160316294254955,2.0161054293639977,0.13126063706809044,4.0637767006517796e-10
25,127.5,106.86666666666665,2.139379967407018,0.2453641272477707,1.9990505725790757,0.14032939482794227,5.081328492636714e-10
26,127.6,105.13333333333335,2.104672469297076,0.2454311431503966,1.9822127031012209,0.1224597661958553,6.345890828433956e-10
27,127.7,111.0,2.222101884845231,0.2062216571487004,1.9655884112975561,0.25651347354767506,7.915453653618995e-10
28,127.8,107.0,2.142034620556662,0.1532266466650939,1.9491743481096757,0.19286027244698611,9.861135205635244e-10
29,127.9,109.66666666666669,2.1954269491199736,0.2118433291341478,1.9329672239490634,0.2624597251709102,1.2270037941096059e-09
30,128.0,110.40000000000002,2.210066365149348,0.2196774660557691,1.9169638076092723,0.29310255754007564,1.5248698831117906e-09
31,128.1,103.26666666666664,2.067362921299918,0.2083418267618141,1.9011609251948132,0.16620199610510467,1.892725169732966e-09
32,128.2,105.0,2.101996155922242,0.1380475434366841,1.8855554590668244,0.21644069685541756,2.3464441256525914e-09
33,128.3,101.66666666666666,2.035256060361608,0.2615533199187789,1.8701443468054741,0.16511171355613397,2.9053654378142123e-09
34,128.4,104.4,2.089986808556961,0.206931341904093,1.8549245801890897,0.23506222836787138,3.5930164352458703e-09
35,128.5,101.8,2.03799513159235,0.2363060288455623,1.8398932041898972,0.1981019274024527,4.4379819424144186e-09
36,128.6,99.73333333333332,1.996560577929672,0.2147051807863468,1.8250473159863991,0.17151326194327288,5.474944827014711e-09
37,128.7,94.4,1.8898108722153812,0.2227298228218637,1.8103840639922204,0.07942680822316084,6.745930340947229e-09
38,128.8,96.26666666666668,1.927153802451287,0.1796196309175332,1.7959006469013628,0.13125315554992434,8.301791976521895e-09
39,128.9,94.06666666666666,1.883184801604959,0.2155275238916291,1.781594312749768,0.10159048885519106,1.0203983093493195e-08
40,129.0,92.06666666666668,1.843138093157637,0.2417507574071198,1.7674623579930013,0.07567573516463577,1.2526666149524825e-08
41,129.1,100.33333333333334,2.008623887388815,0.2191133405751289,1.753502126600011,0.2551217607888039,1.535922013708072e-08
42,129.2,92.4,1.849726158467868,0.2727816761240617,1.7397110091627472,0.11001514930512069,1.8809216962165023e-08
43,129.3,97.2,1.94584716986345,0.1864254664945362,1.7260864420215163,0.2197607278419338,2.3005949183647478e-08
44,129.4,94.66666666666666,1.895147416258493,0.2423029179122945,1.7126259064059262,0.18252150985256677,2.810460497720869e-08
45,129.5,92.33333333333331,1.848409990145481,0.1919642082380983,1.6993269275911884,0.1490830625542925,3.429120163043416e-08
46,129.6,90.8,1.8177059197268544,0.2197167323877332,1.6861870740696936,0.13151884565716077,4.1788406576366163e-08
47,129.7,91.13333333333335,1.8243968929754653,0.1824610087612133,1.6732039567376114,0.1511929362378539,5.086239522125982e-08
48,129.8,86.73333333333333,1.7362930037079571,0.1949768332216124,1.6603752280963489,0.07591777561160828,6.183091793739144e-08
49,129.9,90.66666666666669,1.81510980235678,0.2467625852414842,1.6476985814687022,0.1674112208880778,7.507277492461352e-08
50,130.0,91.33333333333331,1.828435639508948,0.2397057454067158,1.6351717502294527,0.19326388927949534,9.1038927579698e-08
51,130.1,92.0,1.84174918905562,0.1972397203646544,1.622792507050274,0.2189566820053459,1.1026550897008045e-07
52,130.2,89.60000000000001,1.7936976670124198,0.2306640809606382,1.6105586631587094,0.1831390038537104,1.3338903444555216e-07
53,130.3,88.6,1.7736519883429822,0.243279300838374,1.5984680676110306,0.17518392073195166,1.61164156832026e-07
54,130.4,87.00000000000001,1.7416223409536578,0.2310675613122459,1.5865186065787866,0.15510373437487113,1.9448435956927836e-07
55,130.5,85.0,1.7016455974358144,0.2042375116456108,1.574708202648797,0.12693739478701738,2.3440603615216935e-07
56,130.6,81.46666666666667,1.6309514441852808,0.1759068546991807,1.5630348141364439,0.06791663004883697,2.8217646592286907e-07
57,130.7,82.26666666666665,1.6469450249445745,0.1734649825907798,1.551496434412009,0.09544859053256549,3.392662652902933e-07
58,130.8,83.0,1.6615641244921275,0.217992362253154,1.5400910912398686,0.12147303325225889,4.0740697050676736e-07
59,130.9,76.86666666666667,1.5388043061322627,0.1838048025225305,1.5288168461303464,0.009987460001916304,4.886344939304274e-07
60,131.0,80.13333333333333,1.6042115902333154,0.2484401398386888,1.5176717937039805,0.08653979652933486,5.853392909945418e-07
61,131.1,82.26666666666665,1.646919139453518,0.2119647792359648,1.5066540610680603,0.14026507838545776,7.003241806640139e-07
62,131.2,73.6,1.473397538772972,0.1849310646166444,1.4957618072051713,-0.022364268432199186,8.368708787799722e-07
63,131.3,74.53333333333333,1.4920807141610195,0.2180147400148285,1.4849932223735696,0.00708749178744994,9.988164321761115e-07
64,131.4,76.73333333333333,1.5361317510823145,0.2582498732473838,1.474346527519198,0.06178522356311644,1.1906408826007962e-06
65,131.5,71.13333333333334,1.4240390854538043,0.2218088352201179,1.4638199736990856,-0.039780888245281254,1.4175676440909492e-06
66,131.6,76.33333333333333,1.5281721127196166,0.1951815096354948,1.4534118415160016,0.07476027120361506,1.6856782462825394e-06
67,131.7,79.26666666666668,1.5868307136273847,0.2186887131973642,1.4431204405641187,0.143710273063266,2.0020432799418647e-06
68,131.8,72.66666666666667,1.4547239375139438,0.1888094567341476,1.4329441088854935,0.021779828628450293,2.374871580424706e-06
69,131.9,74.66666666666667,1.4947701375349691,0.1845351444771556,1.422881212437197,0.07188892509777212,2.813679900408056e-06
70,132.0,74.19999999999999,1.485415146873202,0.2128607569723802,1.4129301445688465,0.0724850023043555,3.329485555577227e-06
71,132.1,72.6,1.4534103549036048,0.1549949596262116,1.4030893255104147,0.050321029393190164,3.935024776333087e-06
72,132.2,70.33333333333333,1.408053817373466,0.180491584962546,1.393357201870077,0.014696615503388966,4.644999765214231e-06
73,132.3,69.53333333333333,1.3919741902203326,0.1590403166338996,1.3837322461419266,0.00824194407840606,5.4763577435899994e-06
74,132.4,65.73333333333333,1.3159849365253526,0.2458385035246605,1.3742129562233871,-0.05822801969803448,6.448605572045153e-06
75,132.5,70.8,1.4173494642118307,0.1927616378979691,1.364797854942099,0.05255160926973179,7.584163846247418e-06
76,132.6,67.33333333333334,1.3479752937669285,0.1604249480696554,1.355485489592154,-0.007510195825225496,8.90876470313129e-06
77,132.7,72.60000000000001,1.4533871191769936,0.2114049508175118,1.3462744314794572,0.10711268769753635,1.0451897919806126e-05
78,132.8,65.46666666666667,1.310610741815707,0.2052733417178889,1.3371632754760614,-0.026552533660354483,1.2247310248102165e-05
79,132.9,65.93333333333332,1.3199208028479583,0.148583613481172,1.328150639583306,-0.008229836735347718,1.4333563299098899e-05
80,133.0,63.60000000000001,1.2732178403660657,0.1291050455074471,1.3192351645035585,-0.04601732413749282,1.6754655671821456e-05
81,133.1,68.26666666666665,1.3666230181969057,0.152300009497638,1.3104155132204385,0.056207504976467204,1.9560715405429432e-05
82,133.2,62.99999999999999,1.2611972641419906,0.156171406464119,1.3016903705873226,-0.040493106445331994,2.2808769221043682e-05
83,133.3,65.93333333333334,1.3199429899791613,0.193603379439631,1.2930584429239813,0.026884547055179953,2.6563595403468715e-05
84,133.4,62.333333333333336,1.2478871897253918,0.1946655615489592,1.2845184576211974,-0.03663126789580562,3.089866754947418e-05
85,133.5,64.6,1.293217305637326,0.2286171655356327,1.276069162753176,0.01714814288415001,3.5897196772239e-05
86,133.6,60.53333333333333,1.2117846335427298,0.2044650244744954,1.2677093266976385,-0.05592469315490867,4.16532802943874e-05
87,133.7,63.26666666666667,1.2665487847849235,0.22416628335971,1.2594377377634112,0.007111047021512329,4.8273164677499064e-05
88,133.8,61.333333333333336,1.2278762804123735,0.2330292707250541,1.251253203825372,-0.023376923412998574,5.587663221568441e-05
89,133.9,63.0,1.2611948498577576,0.1443280078571644,1.243154551966624,0.018040297891133594,6.459851925572953e-05
90,134.0,61.93333333333334,1.239840702127981,0.1468606420428264,1.2351406281277073,0.004700074000273613,7.459037538648489e-05
91,134.1,62.26666666666667,1.246503092178887,0.2152354354746796,1.227210296762765,0.019292795416122166,8.602227255453909e-05
92,134.2,62.0,1.2411978140301976,0.1119031246630962,1.219362440502483,0.021835373527714586,9.908477320032339e-05
93,134.3,60.60000000000001,1.2131614958760706,0.1825254252709812,1.211595959823676,0.0015655360523945117,0.0001139910664558004
94,134.4,57.53333333333334,1.1517523291181675,0.1631451530937506,1.203909772725408,-0.052157443607240506,0.0001309792812886007
95,134.5,56.2,1.12507712142616,0.1266483941452203,1.1963028144114667,-0.07122569298530679,0.0001503149852039186
96,134.6,53.73333333333333,1.075681029928975,0.1548572112218464,1.1887740369791202,-0.11309300705014524,0.00017229387670967858
97,134.7,62.73333333333333,1.2558920028632117,0.2067502455309918,1.1813224091139898,0.0745695937492219,0.00019724467919780462
98,134.8,60.73333333333333,1.2158230900568363,0.1831898920487966,1.1739469157909241,0.04187617426591217,0.00022553224317890583
99,134.9,56.93333333333332,1.139749944357837,0.1564522748995267,1.166646557980768,-0.026896613622931165,0.0002575608629138931
100,135.0,58.39999999999999,1.169076021630158,0.1923302762331085,1.1594203523628726,0.009655669267285338,0.00029377781239854004
101,135.1,61.2,1.225205834233157,0.1565389861719147,1.1522673310432663,0.07293850318989081,0.000334677104359734
102,135.2,58.266666666666666,1.166450245524365,0.1632588367453335,1.1451865412783495,0.021263704246015536,0.0003808034744013121
103,135.3,56.133333333333326,1.1237394998258927,0.1778193727939731,1.138177045204004,-0.014437545378111372,0.00043275659067790276
104,135.4,57.266666666666666,1.146411000612812,0.1944718637172485,1.1312379195700162,0.01517308104279591,0.0004911954874646693
105,135.5,57.13333333333334,1.1437347007988703,0.1771049992885751,1.124368255479678,0.019366445319192405,0.0005568432187181096
106,135.6,60.46666666666668,1.2105063100267006,0.1640394567169196,1.1175671581345008,0.09293915189219981,0.0006304917251772705
107,135.7,56.2,1.1251062463889494,0.1542804697554451,1.1108337465839018,0.014272499805047634,0.000713006905730332
108,135.8,55.266666666666666,1.106385611451271,0.1915757057548364,1.1041671534797775,0.0022184579714934483,0.000805333880661957
109,135.9,52.46666666666668,1.050323666047896,0.1589615163815878,1.0975665248358677,-0.04724285878797163,0.0009085024310013353
110,136.0,50.73333333333333,1.015673586791262,0.1252937603345468,1.0910310197917887,-0.07535743300052666,0.0010236325945116925
111,136.1,55.8,1.117034372925875,0.2236490577851415,1.0845598103816745,0.03247456254420045,0.0011519403949029443
112,136.2,55.000000000000014,1.101085672607015,0.1603106268267077,1.0781520813073016,0.022933591299713507,0.0012947436766233497
113,136.3,53.4,1.0690237307606758,0.1940705137938908,1.0718070297156201,-0.0027832989549443354,0.0014534680131053986
114,136.4,54.0,1.0810587051523035,0.1669873287456403,1.0655238649806043,0.01553484017169926,0.0016296526516273782
115,136.5,52.133333333333326,1.0436821215072354,0.1771521386945718,1.0593018084893098,-0.015619686982074388,0.0018249564530316788
116,136.6,55.66666666666667,1.1143866771430924,0.1606421372975039,1.053140093432084,0.06124658371100833,0.0020411637794419016
117,136.7,52.73333333333333,1.0556687592029017,0.1519272268540873,1.047037964596826,0.008630794606075742,0.0022801902778866547
118,136.8,52.93333333333334,1.0596759601264845,0.171743664739997,1.0409946781672055,0.018681281959278984,0.002544088502407379
119,136.9,54.133333333333326,1.0837109431712515,0.1152942863990686,1.0350095015247875,0.04870144164646395,0.0028350533118543138
120,137.0,50.266666666666666,1.0063159258255887,0.1628697904790494,1.0290817130549428,-0.022765787229354073,0.0031554269752178234
121,137.1,52.133333333333326,1.043681307339242,0.1433267540974929,1.023210601956503,0.020470705382738874,0.0035077039110596817
122,137.2,49.4,0.9889358865995952,0.2016943835978457,1.0173954680550668,-0.02845958145547156,0.0038945349824810065
123,137.3,47.8,0.9569129031425015,0.131616693478978,1.011635621619877,-0.05472271847737542,0.004318731264158436
124,137.4,50.4,1.0089716583654775,0.1396644882954316,1.0059303831842157,0.003041275181261849,0.00478326719338608
125,137.5,51.133333333333326,1.0236610403734523,0.1349424523445488,1.0002790833692137,0.023381957004238618,0.005291283012869124
126,137.6,51.2,1.0249687056403742,0.1574648123405341,0.9946810627110372,0.030287642929337055,0.005846086409310939
127,137.7,51.06666666666666,1.022299644798155,0.2270613901861131,0.9891356714913637,0.03316397330679122,0.006451153248733658
128,137.8,48.266666666666666,0.96625584791874,0.1390486671845404,0.9836422695710827,-0.01738642165234272,0.007110127307063553
129,137.9,48.86666666666667,0.9782691910619415,0.1522107390995509,0.9782002262271616,6.896483477991655e-05,0.007826818892913054
130,138.0,49.73333333333333,0.9955779436131892,0.1579077947470925,0.9728089199925961,0.022769023620593076,0.008605202258820156
131,138.1,51.06666666666668,1.0223343670295608,0.1516077818255632,0.967467738499406,0.05486662853015478,0.009449411697566652
132,138.2,49.400000000000006,0.9889671196595,0.1567362026100872,0.9621760783245937,0.026791041334906285,0.01036373622174144
133,138.3,49.06666666666667,0.982222192139758,0.255563725747793,0.956933344839013,0.025288847300744988,0.011352612727557363
134,138.4,51.53333333333334,1.0316417825597306,0.1947201963478861,0.9517389520590975,0.07990283050063307,0.012420617548234708
135,138.5,47.86666666666667,0.958273758660485,0.1385959595903192,0.9465923225013627,0.011681436159122316,0.01357245630820734
136,138.6,45.60000000000001,0.9129019697682924,0.1275047487908168,0.9414928870396628,-0.02859091727137042,0.014812951997168993
137,138.7,45.73333333333333,0.9154893066772356,0.1783573315309741,0.9364400847651176,-0.020950778087882038,0.016147031192839754
138,138.8,49.53333333333333,0.9916270962947888,0.1680752961628723,0.931433362848665,0.06019373344612389,0.0175797083735684
139,138.9,47.86666666666667,0.9582628120324924,0.1452971002820872,0.9264721764061947,0.03179063562629769,0.019116068276910727
140,139.0,48.33333333333333,0.967612415583682,0.1435373163552491,0.9215559883661852,0.04605642721749681,0.020761246278651824
141,139.1,46.06666666666667,0.9222061898023224,0.1481550461536047,0.916684269339826,0.0055219204624963325,0.02252040678900795
142,139.2,49.266666666666666,0.986318869045006,0.1510776483432199,0.9118564974935514,0.07446237155145463,0.024398719689873515
143,139.3,47.266666666666666,0.9462647008766764,0.1623745295318877,0.9070721584239417,0.039192542452734624,0.026401334870049812
144,139.4,48.86666666666667,0.978278550734498,0.1562206879203878,0.9023307450349586,0.0759478056995394,0.02853335495588706
145,139.5,47.46666666666667,0.9502451539853922,0.152047087117974,0.8976317574174374,0.05261339656795483,0.03079980638453775
146,139.6,43.8,0.8768370839405908,0.152419309119353,0.8929747027308251,-0.016137618790234343,0.03320560902830981
147,139.7,46.06666666666666,0.9222064600556824,0.0984928925579119,0.8883590950870938,0.033847364968588645,0.03575554465430465
148,139.8,44.86666666666667,0.8982361088228815,0.1353550716867577,0.8837844554367988,0.014451653386082675,0.038454224596912966
149,139.9,46.466666666666654,0.9302131324252908,0.1427370000915583,0.8792503114572355,0.05096282096805527,0.04130605713576391
150,140.0,47.53333333333333,0.9515678379894922,0.1228727678398968,0.8747561974426435,0.07681164054684864,0.04431521521277308
151,140.1,45.73333333333333,0.9155464765659492,0.1545355850528122,0.8703016541964343,0.04524482236951488,0.0474856052936742
152,140.2,46.13333333333334,0.9235611540613904,0.1134255282067135,0.8658862289253882,0.05767492513600214,0.05082083838673358
153,140.3,45.06666666666666,0.9022144668813668,0.1331916540601194,0.861509475135787,0.04070499174557973,0.054324204478583556
154,140.4,47.66666666666667,0.954253721734664,0.1526338697736921,0.857170952531445,0.09708276920321901,0.057998651937816066
155,140.5,46.06666666666666,0.9222061655275576,0.1639534399492454,0.8528702269135884,0.06933593861396925,0.061846773772870615
156,140.6,46.8,0.9369118472847282,0.1505560546898306,0.848606870082568,0.08830497720216024,0.06587080301062803
157,140.7,43.266666666666666,0.8661864517974667,0.1828056670208806,0.8443804597413488,0.021805992056117884,0.0700726198808276
158,140.8,49.0,0.9809441481727904,0.1157422203616769,0.8401905794007488,0.1407535687720416,0.07445377393786513
159,140.9,45.53333333333333,0.9115181553964624,0.1714427430860504,0.8360368182864009,0.07548133711006155,0.07901552470741781
160,141.0,44.46666666666667,0.8902064668921448,0.1298486622979517,0.8319187712473805,0.058287695644764326,0.08375890488315609
161,141.1,43.60000000000001,0.8727927377779073,0.1770706643049895,0.8278360386664924,0.04495669911141498,0.08868481048008847
162,141.2,42.06666666666666,0.8421741546650191,0.1863097050279811,0.8237882263721691,0.018385928292850018,0.09379412262542293
163,141.3,46.6,0.9329003759848,0.1571901255477313,0.8197749455519485,0.1131254304328515,0.09908786577152962
164,141.4,47.0,0.9408846008131986,0.1753238299969982,0.8157958126675099,0.1250887881456887,0.10456740697240695
165,141.5,44.13333333333333,0.8835082792892275,0.1198640770190148,0.8118504493712211,0.0716578299180064,0.11023470038733152
166,141.6,45.93333333333334,0.919546475611219,0.1520367392519846,0.807938482424187,0.11160799318703207,0.11609258026719012
167,141.7,43.8,0.8768624623162964,0.1165917308052581,0.8040595436157517,0.07280291870054467,0.12214510424179245
168,141.8,47.93333333333333,0.9595963930430438,0.1574216897107732,0.8002132696844392,0.1593831233586046,0.1283979466658967
169,141.9,46.06666666666667,0.9222077724826327,0.166918119448348,0.7963993022402993,0.12580847024233344,0.1348588390182176
170,142.0,45.06666666666668,0.9022203475509668,0.1246378675519452,0.7926172876886226,0.1096030598623442,0.14153805082840346
171,142.1,47.33333333333333,0.9475827969652196,0.1794213705442975,0.7888668771550181,0.1587159198102015,0.1484489003195979
172,142.2,42.53333333333333,0.8514748967616755,0.1284559640327685,0.7851477264118072,0.06632717034986835,0.15560827894274176
173,142.3,48.53333333333333,0.9715827768676436,0.1347638443107117,0.7814594958057168,0.19012328106192677,0.16303716835776458
174,142.4,46.4,0.9288835463035582,0.1726256688566387,0.7778018501868535,0.15108169611670463,0.17076112238550417
175,142.5,47.6,0.9529246754789422,0.1249959416079552,0.7741744588389126,0.17875021664002966,0.17881068030589595
176,142.6,49.066666666666656,0.9823071242878796,0.2134686828821478,0.770576995410623,0.21173012887725662,0.18722167200418535
177,142.7,50.0,1.000943068034985,0.1538108806844091,0.767009137848389,0.23393393018659592,0.19603537035417953
178,142.8,50.8,1.0169697881230406,0.1441739672691794,0.7634705683301082,0.25349921979293244,0.20529844244301593
179,142.9,50.6,1.0129906366558417,0.1859545727290573,0.759960973200148,0.25302966345569367,0.21506264940931327
180,143.0,50.13333333333334,1.003603342623529,0.1259297321709457,0.7564800429054479,0.247123299718081,0.2253842454287149
181,143.1,49.06666666666667,0.9822761350671344,0.1687861589005523,0.7530274719327394,0.22924866313439496,0.2363230303507948
182,143.2,48.93333333333334,0.9796391242378903,0.1502177716144084,0.7496029587468523,0.230036165491038,0.2479410181943609
183,143.3,50.53333333333333,1.011658354790709,0.1494202920706033,0.7462062057300874,0.26545214906062153,0.2603006955150686
184,143.4,51.73333333333333,1.0356652991320867,0.1393872412106524,0.7428369191226447,0.292828380009442,0.2734628597195201
185,143.5,53.8,1.0770111668005289,0.1785455048187181,0.7394948089640682,0.3375163578364607,0.2874840475777575
186,143.6,52.0,1.0409903461877132,0.1159681860921773,0.7361795890357083,0.3048107571520049,0.30241358800714174
187,143.7,50.86666666666667,1.018301268010571,0.180249200678219,0.7328909768041705,0.2854102912064005,0.31829033981994836
188,143.8,54.0,1.081046154460391,0.1344920467289802,0.7296286933657327,0.35141746109465843,0.335139203319172
189,143.9,55.2,1.1050768596320526,0.1539628222758519,0.7263924633917191,0.37868439624033345,0.35296752281224086
190,144.0,54.06666666666666,1.0823784288217555,0.1866272924604805,0.7231820150748006,0.3591964137469549,0.37176152341617846
191,144.1,54.133333333333326,1.0836941019810251,0.1810082803150357,0.7199970800762179,0.36369702190480724,0.3914829478789379
192,144.2,52.66666666666666,1.0543843063930298,0.1633513017676713,0.7168373934738999,0.33754691291912997,0.4120660754060718
193,144.3,54.66666666666666,1.094332735904978,0.1855606029876551,0.7137026937114658,0.38063004219351215,0.433415312621489
194,144.4,58.2,1.1650984806202302,0.1716099659644333,0.7105927225480939,0.45450575807213633,0.4554035450443831
195,144.5,59.26666666666667,1.1864411274287008,0.2036895583170615,0.7075072250092321,0.47893390241946865,0.47787142452778847
196,144.6,63.866666666666674,1.2786160772759014,0.1991499757797551,0.7044459493381503,0.5741701279377511,0.500627743300602
197,144.7,59.99999999999999,1.2011294349665582,0.1804893303008127,0.7014086469483056,0.4997207880182526,0.523451008674227
198,144.8,62.6,1.2531644150488082,0.1554373291676017,0.6983950723765091,0.554769342672299,0.5460922850620983
199,144.9,60.66666666666666,1.2145223429409502,0.158464995484894,0.6954049832368852,0.519117359704065,0.568279313546065
200,145.0,65.4,1.309235747700468,0.1702285657241919,0.6924381401755935,0.6167976075248744,0.5897218564790735
201,145.1,62.06666666666666,1.2425701653369166,0.1486112938089903,0.6894943068263175,0.553075858510599,0.6101181489295927
202,145.2,64.8,1.2972367850652833,0.1592651743860489,0.6865732497664949,0.6106635352987884,0.6291622740679275
203,145.3,71.20000000000002,1.425402610189376,0.198989534903321,0.6836747384742747,0.7417278717151012,0.646552220054046
204,145.4,63.33333333333333,1.267856715793357,0.2043726974589279,0.6807985452861971,0.5870581705071598,0.6619983257658938
205,145.5,69.73333333333332,1.3960169658694732,0.2410983964628971,0.6779444453555689,0.7180725205139044,0.6752317856061804
206,145.6,71.33333333333334,1.4280097006290544,0.2321266696790322,0.6751122166115361,0.7528974840175183,0.686012862772861
207,145.7,70.79999999999998,1.417371912496433,0.2445637784815585,0.6723016397188303,0.7450702727776027,0.6941384579524557
208,145.8,66.86666666666667,1.3386026930726094,0.1681353092502927,0.6695124980381804,0.669090195034429,0.6994486974049712
209,145.9,70.33333333333333,1.4080164115958005,0.1777806016661034,0.6667445775873823,0.7412718340084182,0.7018322405654664
210,146.0,67.93333333333334,1.3599512512374958,0.1957417111980014,0.6639976670029988,0.695953584234497,0.7012300609723349
211,146.1,67.73333333333332,1.3559464402304413,0.1601456968783891,0.6612715575026992,0.6946748827277421,0.697637522679461
212,146.2,66.86666666666667,1.338587770557742,0.2360078000620758,0.6585660428482119,0.6800217277095302,0.6911046533872333
213,146.3,63.40000000000001,1.269243229844388,0.1779216861392327,0.6558809193088821,0.6133623105355059,0.6817346006148668
214,146.4,66.19999999999999,1.3252784509809126,0.2354776952695775,0.6532159856258306,0.672062465355082,0.6696803431671589
215,146.5,65.46666666666667,1.310568511331597,0.1818804985950984,0.650571042976688,0.659997468354909,0.6551398116930301
216,146.6,64.60000000000002,1.293201814619476,0.1911649677128272,0.6479458949409108,0.6452559196785651,0.6383496443870693
217,146.7,63.93333333333334,1.2798823617152524,0.1742513520273078,0.6453403474656577,0.6345420142495947,0.6195778626295135
218,146.8,61.26666666666667,1.2264958795230956,0.2187873685393106,0.6427542088322181,0.5837416706908775,0.5991157933613195
219,146.9,57.2,1.1451227941257371,0.1787639640137356,0.640187289622989,0.5049355045027482,0.5772695882162576
220,147.0,63.8,1.2772055465490812,0.1651007053820706,0.6376394026889757,0.6395661438601056,0.5543516931629953
221,147.1,57.866666666666674,1.1584328819082352,0.1654122546448597,0.6351103631178268,0.5233225187904085,0.5306726072495365
222,147.2,55.000000000000014,1.1010675398333762,0.1554251169286102,0.6325999882023774,0.46846755163099885,0.5065332368121429
223,147.3,53.73333333333333,1.0756500561044005,0.1498937028769742,0.6301080974096978,0.4455419586947027,0.4822181050636756
224,147.4,54.333333333333336,1.0876973195116109,0.1971212351315407,0.6276345123506439,0.4600628071609669,0.457989619929974
225,147.5,53.33333333333333,1.0676791614984475,0.1372985205699154,0.6251790567498855,0.44250010474856205,0.4340835394343826
226,147.6,49.93333333333334,0.9996209712510224,0.1082070650185702,0.6227415564164207,0.37687941483460174,0.4107057080523431
227,147.7,51.53333333333334,1.0316570055977303,0.1898803273822561,0.620321839214558,0.41133516638317236,0.38803007330500966
228,147.8,47.2,0.9449187921413854,0.152089836844654,0.6179197350353591,0.3269990571060263,0.3661979330201303
229,147.9,46.2,0.9248990234515728,0.1063115319599748,0.615535075768538,0.30936394768303477,0.3453183130802509
230,148.0,52.66666666666666,1.0543231443662122,0.150689843332161,0.6131676952748004,0.4411554490914118,0.32546933521325544
231,148.1,47.33333333333333,0.9475929263231592,0.1519451434575554,0.610817429358626,0.3367754969645331,0.30670040569054835
232,148.2,44.53333333333334,0.8915320679149218,0.1492365767205218,0.6084841157414774,0.28304795217344436,0.2890350390418661
233,148.3,45.13333333333333,0.9035368551898476,0.1200915742609177,0.6061675940354321,0.29736926115441553,0.27247412563146
234,148.4,44.46666666666667,0.8901955221829929,0.1575278263366844,0.6038677057172317,0.2863278164657612,0.25699945704965105
235,148.5,43.26666666666666,0.8661632074855307,0.1377964261922136,0.6015842941027323,0.2645789133827984,0.24257733712372073
236,148.6,40.46666666666667,0.8101001952334373,0.1439972752010695,0.5993172043217614,0.21078299091167596,0.22916212697538507
237,148.7,41.4,0.8287788758461104,0.1626168324880286,0.597066283293366,0.23171259255274446,0.21669959782690157
238,148.8,41.06666666666667,0.8220969758870217,0.1184615370975212,0.5948313797014457,0.22726559618557596,0.2051299930780263
239,148.9,40.46666666666667,0.8100919125810366,0.1310046493135035,0.5926123439707696,0.21747956861026707,0.1943907295914725
240,149.0,37.53333333333333,0.7513654281010531,0.1683381349861216,0.5904090282433598,0.16095639985769328,0.18441869545224435
241,149.1,37.8,0.7567580594953187,0.1293770143686096,0.5882212863552476,0.1685367731400711,0.17515212636262514
242,149.2,39.13333333333333,0.78343485531385,0.1499520103259339,0.5860489738135866,0.19738588150026348,0.1665320643304537
243,149.3,37.73333333333333,0.755373438341221,0.0968771367580976,0.5838919477741202,0.17148149056710071,0.15850341981214305
244,149.4,35.13333333333333,0.7033560893662936,0.1798047021905529,0.5817500670190003,0.12160602234729323,0.15101567174227007
245,149.5,33.93333333333332,0.6793120438245707,0.1416293216570965,0.5796231919349402,0.0996888518896305,0.14402324898078248
246,149.6,33.666666666666664,0.674004608287121,0.1494042147837423,0.5775111844917111,0.09649342379540993,0.13748564194182003
247,149.7,35.800000000000004,0.7166832802399166,0.077445864725247,0.5754139082209663,0.1412693720189503,0.1313672950146344
248,149.8,32.266666666666666,0.6459728387000357,0.1340072877810932,0.5733312281953861,0.07264161050464968,0.1256373294360383
249,149.9,36.46666666666668,0.7300433234079208,0.1566797207364652,0.5712630110081498,0.15878031239977097,0.12026914316083515
250,150.0,32.93333333333333,0.6592874580177984,0.1490543183719771,0.5692091247527118,0.09007833326508663,0.11523992963267926
251,150.1,34.53333333333334,0.6913331396957128,0.1481264193291572,0.5671694390028916,0.12416370069282112,0.11053015176802211
252,150.2,33.6,0.6726386854183091,0.1140135375281224,0.5651438247932659,0.10749486062504321,0.10612300144077191
253,150.3,30.26666666666667,0.605920501743207,0.1145752513644548,0.5631321545998567,0.042788347143350336,0.1020038687146586
254,150.4,30.666666666666668,0.6139309103329065,0.0940758132086496,0.5611343023211146,0.05279660801179187,0.09815983933548529
255,150.5,35.733333333333334,0.7153464733447764,0.1108839400846704,0.5591501432591857,0.15619633008559075,0.09457923379215992
256,150.6,31.8,0.636615210235165,0.1281369752545452,0.557179554101465,0.07943565613369996,0.09125119672187527
257,150.7,32.46666666666667,0.6499378579881286,0.1451628372969065,0.5552224129024264,0.09471544508570229,0.08816534163412744
258,150.8,31.46666666666668,0.6299437189755208,0.1052400262091081,0.5532785990657252,0.07666511990979563,0.08531145286366963
259,150.9,28.133333333333333,0.5631948118450161,0.1049761604256901,0.5513479933265722,0.011846818518443825,0.08267924429221102
260,151.0,29.46666666666667,0.5899151597454113,0.1120266206216914,0.5494304777343664,0.04048468201104494,0.08025817263080567
261,151.1,32.333333333333336,0.6472909427996054,0.0969460796742096,0.5475259356355934,0.09976500716401204,0.07803730184030276
262,151.2,33.4,0.6686306766683935,0.1006902638671493,0.5456342516569752,0.12299642501141828,0.07600521449005845
263,151.3,35.4,0.7086977136767671,0.1601224738928228,0.5437553116888729,0.16494240198789423,0.07414996542133495
264,151.4,30.666666666666664,0.613948787395515,0.1489480513853118,0.5418890028689367,0.07205978452657824,0.07245907290481973
265,151.5,27.33333333333333,0.5471779911726731,0.1203397425113931,0.5400352135659952,0.007142777606677919,0.07091954248621742
266,151.6,29.799999999999997,0.5965759474588304,0.110809893551136,0.538193833364188,0.058382114094642334,0.06951791883779153
267,151.7,29.666666666666668,0.5938844286011056,0.1174282758002219,0.5363647530473301,0.05751967555377546,0.06824036112838633
268,151.8,30.6,0.6125876891236646,0.1045788918719841,0.5345478645835078,0.07803982454015679,0.0670727376541562
269,151.9,31.6,0.6325962261913719,0.1229049294646281,0.5327430611099038,0.09985316508146813,0.06600073571264378
270,152.0,30.46666666666666,0.6098959134811849,0.1184600684031232,0.5309502369178396,0.07894567656334528,0.06500998293934801
271,152.1,30.666666666666668,0.613936524284749,0.1390421200130166,0.5291692874380451,0.08476723684670384,0.06408617655157631
272,152.2,30.800000000000004,0.6166090546079677,0.1164353337747415,0.5274001092261388,0.08920894538182889,0.06321521715791056
273,152.3,30.133333333333336,0.6032458158333193,0.1065666607021289,0.5256425999483209,0.07760321588499841,0.06238334399576645
274,152.4,30.46666666666668,0.6099410591650551,0.1153297572773854,0.5238966583672803,0.08604440079777487,0.061577268659302714
275,152.5,29.599999999999994,0.5925639205905376,0.1045842191926005,0.5221621843282989,0.07040173626223878,0.06078430458142495
276,152.6,28.6,0.5725414909997045,0.1267363662434555,0.5204390787455642,0.05210241225414036,0.05999248974293167
277,152.7,28.4,0.5685684779197622,0.122747411702496,0.5187272435886794,0.049841234331082784,0.05919070030426801
278,152.8,26.93333333333333,0.5392108570522129,0.1116980366356148,0.5170265818693672,0.022184275182845714,0.05836875309496185
279,152.9,30.066666666666663,0.6019049899800129,0.1136666012311741,0.515336997628369,0.08656799235164381,0.05751749515504378
280,153.0,30.266666666666676,0.6059025927101211,0.132619223372981,0.5136583959225296,0.09224419678759155,0.0566288788022961
281,153.1,28.8,0.5765601953849407,0.1468321570367455,0.5119906828120717,0.06456951257286903,0.05569602099800797
282,153.2,27.46666666666667,0.54987966260126,0.1519041484270181,0.5103337653480506,0.03954589725320934,0.054713246099323966
283,153.3,25.4,0.5084848952973998,0.1098774830989985,0.5086875515599915,-0.00020265626259163838,0.0536761114141646
284,153.4,28.8,0.5765877046250159,0.123456758676503,0.507051950443704,0.06953575418131186,0.052581415309741544
285,153.5,25.933333333333337,0.5191694593382945,0.090699667166405,0.5054268719492672,0.013742587389027339,0.05142718796167275
286,153.6,26.733333333333334,0.5351860005731848,0.07984749424106,0.5038122269691916,0.03137377360399318,0.05021266516085167
287,153.7,26.53333333333334,0.531173704301274,0.1504576601569064,0.502207927326747,0.028965776974526958,0.04893824591244515
288,153.8,29.53333333333334,0.591213501149342,0.1202136228501763,0.5006138857644562,0.09059961538488581,0.04760543485870869
289,153.9,26.0,0.5204691283511705,0.1363611672566266,0.49903001593275603,0.021439112418414508,0.04621677082802559
290,154.0,26.4,0.52848355464177,0.1154919352447715,0.4974562323788123,0.03102732226295768,0.04477574305063086
291,154.1,27.266666666666666,0.5458833797924305,0.1488415630177392,0.4958924505354998,0.049990929256930716,0.043286696781677216
292,154.2,26.46666666666666,0.529847057240765,0.1221482514153913,0.49433858671053443,0.03550847053023054,0.04175473023039482
293,154.3,27.2,0.5445177292125606,0.1114596849769421,0.4927945580757598,0.051723171136800805,0.04018558480711126
294,154.4,26.733333333333334,0.5351854720434729,0.1192659911307109,0.4912602826565858,0.04392518938688711,0.03858553076604614
295,154.5,24.666666666666664,0.4937896602091506,0.1142468826936433,0.4897356793215717,0.004053980887578912,0.03696125034062139
296,154.6,27.2,0.544529748267433,0.1253586549428299,0.48822066777216033,0.05630908049527261,0.0353197204404241
297,154.7,27.26666666666667,0.5458588076671335,0.1301083676636814,0.486715168532553,0.059143639134580483,0.033668096906970146
298,154.8,25.6,0.5124800829022693,0.121274522513057,0.48521910293972625,0.027260979962543064,0.03201360221236415
299,154.9,25.53333333333333,0.5111456776625428,0.1064698159105727,0.483732393133591,0.02741328452895181,0.030363418335085157
300,155.0,23.93333333333333,0.4791507663993471,0.1043212645167301,0.48225496204728296,-0.003104195647935848,0.02872458636559302
301,155.1,23.73333333333333,0.4751237935914791,0.1242284307812192,0.4807867333975932,-0.005662939806114098,0.027103914187098635
302,155.2,24.666666666666668,0.4938147643723896,0.1168603476854514,0.4793276316755304,0.014487132696859195,0.02550789334989856
303,155.3,24.6,0.4924744749360653,0.118336883448618,0.47787758213701187,0.014596892799053407,0.02394262601773986
304,155.4,26.0,0.5204969108401857,0.0841691380425967,0.4764365107936866,0.04406040004649908,0.022413762618306205
305,155.5,26.93333333333333,0.5392044309671935,0.1132118395396171,0.47500434440388134,0.06420008656331216,0.020926450583532014
306,155.6,24.4,0.4884747431564069,0.1132992070633549,0.4735810104636748,0.014893732692732087,0.019485294325177673
307,155.7,25.33333333333333,0.5071745397460115,0.0985767075001971,0.4721664371980926,0.03500810254791886,0.0180943263624563
308,155.8,24.53333333333333,0.4911304575234009,0.0937308132843456,0.4707605535524238,0.0203699039709771,0.01675698930647361
309,155.9,23.73333333333333,0.4751056189000292,0.0956495079796401,0.4693632891836583,0.0057423297163708975,0.015476128214960416
310,156.0,23.4,0.4684480513993973,0.1014666281218411,0.46797457445203666,0.0004734769473606626,0.014253992663571904
311,156.1,24.866666666666667,0.4977979230655444,0.1058202747589224,0.4665943404127209,0.03120358265282347,0.013092247739372176
312,156.2,26.266666666666666,0.5258454559662884,0.1327100073330569,0.46522251880757554,0.060622937158712864,0.011991993049514059
313,156.3,22.93333333333333,0.4590986902840653,0.065632159208598,0.463859042057061,-0.004760351772995719,0.0109537887542777
314,156.4,21.933333333333334,0.4391016255886645,0.1109162619407347,0.46250384325223987,-0.023402217663575364,0.009977687578345846
315,156.5,24.53333333333333,0.4911026871220422,0.1468653973687645,0.4611568561468862,0.029945830975156018,0.009063271726535465
316,156.6,23.933333333333334,0.4791013569434016,0.1104238263359247,0.45981801514970744,0.019283341793694175,0.008209693628579892
317,156.7,23.4,0.4684632870339829,0.1140865992502772,0.45848725531666745,0.009976031717315426,0.007415719459735221
318,156.8,21.133333333333333,0.4230679966527848,0.112333492018962,0.4571645123434158,-0.034096515690631046,0.006679774427356844
319,156.9,23.133333333333336,0.4630941500638942,0.0860946901864844,0.45584972255781825,0.007244427506075957,0.005999988875140772
320,157.0,24.6,0.4924488224799186,0.1407451813739325,0.4545428229125857,0.037905999567332926,0.005374244333241582
321,157.1,22.8,0.4564373641013836,0.0826624174936648,0.45324375097800534,0.003193613123378236,0.0048002187306613485
322,157.2,22.866666666666667,0.4577624091300298,0.0988407831962484,0.4519524449347675,0.005809964195262307,0.0042754300828133735
323,157.3,25.066666666666663,0.5018379922975307,0.1132153881445525,0.45066884356688786,0.05116914873064282,0.0037972780688172083
324,157.4,22.0,0.440435773728576,0.0979617205677675,0.44939288625472734,-0.008957112526151334,0.0033630830168386453
325,157.5,23.0,0.4604215967363317,0.1165725677619308,0.44812451296809985,0.012297083768231853,0.0029701219188895973
326,157.6,24.666666666666664,0.4938235608880473,0.1204485279850006,0.44686366425947655,0.04695989662857075,0.00261566119650751
327,157.7,22.6,0.4524272221313257,0.106257169087052,0.4456102812572784,0.0068169408740472726,0.0022969860335278532
328,157.8,23.066666666666663,0.4617704199226621,0.1389432726074636,0.4443643056592572,0.01740611426340488,0.002011426180041485
329,157.9,20.2,0.4043834214917535,0.1418138168858048,0.4431256797259667,-0.038742258234213234,0.0017563782112429425
330,158.0,23.133333333333333,0.4631016259114261,0.0988533442321957,0.4418943462743159,0.02120727963711022,0.0015293242952699284
331,158.1,21.333333333333336,0.4270738438556213,0.1097234643530884,0.4406702486712116,-0.013596404815590268,0.0013278475847184979
332,158.2,23.333333333333336,0.4671131159236822,0.1010975389931182,0.4394533308272823,0.027659785096399936,0.0011496443970243342
333,158.3,21.46666666666667,0.4297135405914659,0.1536672169960829,0.438243537190685,-0.008529996599219103,0.00099253338938246
334,158.4,21.266666666666666,0.4257442530502078,0.0811739384130158,0.4370408127409953,-0.011296559690787522,0.0008544619646372077
335,158.5,21.133333333333333,0.423099506268921,0.1236485404266474,0.4358451029831733,-0.012745596714252294,0.0007335101661413635
336,158.6,21.133333333333333,0.4230738524110847,0.1167581088315771,0.4346563539416129,-0.0115825015305282,0.0006278923326658664
337,158.7,22.73333333333333,0.4551048328514855,0.0949172566488554,0.4334745121542666,0.02163032069721893,0.0005359567898710584
338,158.8,19.866666666666667,0.3977068741074389,0.0965550412225602,0.43229952466684624,-0.034592650559407356,0.00045618385355969925
339,158.9,21.066666666666663,0.4217314390595706,0.1045986768902688,0.4311313390271028,-0.00939989996753221,0.0003871824128941845
340,159.0,21.2,0.4244133368787863,0.1220351583597742,0.4299699032791754,-0.005556566400389096,0.00032768534996822213
341,159.1,21.2,0.424430961014662,0.1142197196625261,0.42881516595801744,-0.004384204943355452,0.000276544036553138
342,159.2,21.266666666666666,0.4257605695629787,0.1022252241652108,0.42766707608389365,-0.0019065065209149523,0.0002327221304208301
343,159.3,20.666666666666664,0.4137637767244516,0.1361013633147592,0.4265255831569481,-0.012761806432496525,0.00019528887325118922
344,159.4,20.53333333333333,0.4110564983050792,0.1108176191225779,0.425390637151844,-0.014334138846764821,0.00016341207054965633
345,159.5,22.66666666666667,0.4537682897974487,0.1002273842487605,0.42426218851246883,0.02950610128497988,0.00013635091193079027
346,159.6,22.46666666666667,0.4497605483945647,0.1010052840815526,0.4231401881467117,0.02662036024785297,0.0001134487681703885
347,159.7,20.866666666666667,0.4177370552454982,0.1068697406032228,0.42202458742130583,-0.004287532175807629,9.412608009516772e-05
348,159.8,20.93333333333333,0.419057031213693,0.075000778655917,0.42091533815673615,-0.0018583069430431753,7.787343407367355e-05
349,159.9,20.066666666666663,0.4017108877252847,0.0963892857047747,0.41981239262221587,-0.018101504896931186,6.424489990761744e-05
350,160.0,22.4,0.4484368302451645,0.1109094473414076,0.41871570353072174,0.02972112671444277,5.2851689525763946e-05
351,160.1,20.26666666666667,0.4057285155119642,0.0785783347722662,0.41762522403409724,-0.011896708522133037,4.3356179200237057e-05
352,160.2,18.2,0.3643503270608184,0.0802036269007636,0.41654090771821634,-0.052190580657397956,3.546632411422907e-05
353,160.3,20.666666666666664,0.4137090095759241,0.1107559605459096,0.4154627085982083,-0.001753699022284172,2.89304820280523e-05
354,160.4,22.6,0.4523999588635432,0.1392182024247994,0.4143905811137448,0.038009377749798345,2.3532652483553757e-05
355,160.5,21.0,0.4203922351068341,0.101556402144745,0.41332448012438433,0.00706775498244977,1.908812938145487e-05
356,160.6,23.26666666666667,0.4657666969623883,0.1519895130723042,0.4122643609049776,0.053502336057410727,1.5439557757430593e-05
357,160.7,20.933333333333334,0.4190730565300377,0.0921467586950801,0.41121017914112984,0.00786287738890784,1.2453380043146187e-05
358,160.8,21.33333333333333,0.4270789293808303,0.1318891213046572,0.41016189092472083,0.01691703845610948,1.001665288621229e-05
359,160.9,20.73333333333333,0.4150669164090759,0.0930555345835183,0.40911945274948197,0.005947463659593921,8.034212567956499e-06
360,161.0,22.8,0.4564280221808385,0.0896188157286447,0.4080828215066264,0.04834520067421211,6.426165047924853e-06
361,161.1,20.4,0.4083957158322427,0.1299622420297401,0.407051954480537,0.001343761351705719,5.125675529557445e-06
362,161.2,20.6,0.4123900924752763,0.0945118028190866,0.4060268093445066,0.006363283130769726,4.0770320391564884e-06
363,161.3,20.066666666666663,0.4016964517205477,0.0963219011433871,0.40500734415653183,-0.0033108924359841474,3.2339577060355377e-06
364,161.4,21.066666666666663,0.4217573496852773,0.1032906750491001,0.4039935173551608,0.01776383233011647,2.558147102549722e-06
365,161.5,20.2,0.4044117419023097,0.0850608045566312,0.4029852877553892,0.0014264541469204972,2.0180030379810254e-06
366,161.6,20.933333333333334,0.4190885395302512,0.1450405558915084,0.4019826145446111,0.01710592498564012,1.5875515024263374e-06
367,161.7,18.4,0.3683639297719934,0.1248548083168474,0.4009854572786183,-0.03262152750662489,1.2455139414230502e-06
368,161.8,20.800000000000004,0.4164082604249082,0.0811803505628574,0.39999377587764895,0.016414484547259245,9.745176374102728e-07
369,161.9,21.2,0.4243898366609816,0.0972283569960281,0.39900753062248717,0.02538230603849445,7.604266207197557e-07
370,162.0,19.6,0.3923778153539071,0.1191089502268798,0.3980266821506074,-0.0056488667967002915,5.917771823566334e-07
371,162.1,20.2,0.4043727368687474,0.1172788368451486,0.39705119145236967,0.0073215454163777505,4.5930367531592336e-07
372,162.2,18.8,0.3763687559565509,0.0791351252473817,0.39608101986726024,-0.01971226391070935,3.5554184160678854e-07
373,162.3,18.933333333333334,0.3790420932978491,0.0804080230041037,0.39511612908017796,-0.016074035782328855,2.744983674824822e-07
374,162.4,20.0,0.4003911709020534,0.0840151431890267,0.3941564811177686,0.006234689784284819,2.1137673531477753e-07
375,162.5,21.133333333333333,0.4230701112745844,0.0981439757698623,0.39320203834480055,0.02986807292978383,1.6235069849997736e-07
376,162.6,22.0,0.4404202813085926,0.1028294987538097,0.3922527634605878,0.048167517848004826,1.2437785177177594e-07
377,162.7,19.6,0.3923639308446887,0.1313070138620375,0.39130861949545565,0.0010553113492330346,9.504680305642088e-08
378,162.8,19.733333333333334,0.3950276545053431,0.109839155900385,0.3903695698072493,0.004658084698093812,7.245237714243039e-08
379,162.9,20.466666666666665,0.4097399871318914,0.0949137913269374,0.3894355780778858,0.0203044090540056,5.509410068629465e-08
380,163.0,22.133333333333333,0.4430930800824305,0.1400586887384686,0.3885066083099465,0.05458647177248399,4.1793938684925224e-08
381,163.1,19.133333333333333,0.3830538435100485,0.0870934669478184,0.38758262482331224,-0.00452878131326373,3.1629881746668746e-08
382,163.2,18.53333333333334,0.3710228537575165,0.080041565944975,0.38666359225183883,-0.015640738494322348,2.388252906913014e-08
383,163.3,18.333333333333336,0.3670212639199007,0.0826753555618675,0.38574947554007244,-0.018728211620171742,1.7992281976999294e-08
384,163.4,18.8,0.3763476404093636,0.0699821839333704,0.3848402399400061,-0.00849259953064252,1.3525165117915918e-08
385,163.5,18.866666666666667,0.3776836453085506,0.1313387649395727,0.3839358510078727,-0.006252205699322111,1.0145634629056161e-08
386,163.6,20.26666666666667,0.4057330615013003,0.1168580368186393,0.38303627460097905,0.02269678690032123,7.59502203467773e-09
387,163.7,18.6,0.3723690148759221,0.1152880877176924,0.3821414768745774,-0.00977246199865528,5.674506074565153e-09
388,163.8,18.2,0.3643650124817356,0.088697171443747,0.38125142427877307,-0.01688641179703748,4.231708293433807e-09
389,163.9,18.2,0.3643495156793729,0.1034460801273122,0.3803660835554724,-0.016016567876099508,3.1501776517292658e-09
390,164.0,19.133333333333333,0.3830386267975253,0.1206370193398215,0.3794854217353631,0.0035532050621622235,2.341169668325846e-09
391,164.1,17.333333333333336,0.3469977544052963,0.0782787143614857,0.37860940613493366,-0.03161165172963737,1.7372411197583405e-09
392,164.2,17.666666666666664,0.353663624117128,0.110960843447526,0.37773800435352767,-0.024074380236399684,1.287275996613492e-09
393,164.3,15.333333333333332,0.3069502264235312,0.0784397760735383,0.37687118427043215,-0.06992095784690094,9.526356441923976e-10
394,164.4,17.200000000000003,0.3443073223085916,0.1099465126063484,0.376008914042003,-0.03170159173341136,7.041887132776739e-10
395,164.5,18.53333333333334,0.3710081812753941,0.1053037843304648,0.37515116209882066,-0.0041429808234265675,5.200272177853944e-10
396,164.6,16.599999999999998,0.3323204184153999,0.0807288968263719,0.37429789714288353,-0.04197747872748364,3.837157628309184e-10
397,164.7,16.266666666666666,0.3256561526480449,0.1022494599808986,0.37344908814483213,-0.0477929354967872,2.8295366072652846e-10
398,164.8,17.53333333333333,0.3510033826806109,0.0819534032790982,0.3726047043412064,-0.02160132166059553,2.0855569502539908e-10
399,164.9,18.53333333333333,0.3710311418479081,0.128307899296089,0.37176471523173726,-0.000733573383829178,1.53677974260226e-10
400,165.0,17.733333333333334,0.3550161819137894,0.0764967455285805,0.3709290905766667,-0.015912908662877256,1.1323167250114193e-10
