Repository: eleanor-m/n_epma_analysis

# n_epma_analysis

Repo containing data and analyses for nitrogen by EPMA project.

With reference to the paper, the figures and tables are listed below, pointing to the relevant notebooks to reproduce the data/figures.

Figures:

1. Figure 1: Buddingtonite + Tobelite count logs
2. Figure 2: Glass, Cs- and Pb-nitrate count logs
3. Figure 3: Hyalophane background scans
4. Figure 4: Four-point background correction method: `03_hyalophane_StA.ipynb`. This figure is based on a quantitative analysis of hyalophane so it is created in this notebook.
5. Figure 5: How APF was obtained for nitrides ???
6. Figure 6: How APF was obtained for glass and buddingtonite: `10_peak_shapes.ipynb`
7. Figure 7: How APF and uncertainty was calculated: `11_peak_shape_fits.ipynb`
8. Figure 8: APF results: `12_APF_relative_to_GaN.ipynb`
9. Figure 9: Peak positions
10. Figure 10: Measured vs reference values for the reference materials

Tables:

1. Table 1: List of reference materials
2. Table 2: APF results: `12_APF_relative_to_GaN.ipynb` and `12_APF_relative_to_BN.ipynb` 
3. Table 3: Buddingtonite quantitative results
4. Table 4: Hyalophane quantitative results
5. Table 5: Basaltic glasses - major/minor element quantitative results
6. Table 6: Basaltic glasses - nitrogen results
7. Table 7: Rhyolitic glasses - nitrogen results

## Peak shapes:

1. Run `10_peak_shapes.ipynb` to read and transform the data, produce figure 5
2. Run `11_peak_shape_fits.ipynb` to perform background and peak fits of original and MC simulated data, and produce figure 7
3. Run `12_APF_relative_to_GaN.ipynb` to calculate APF values, produce figure 8 and part of table 2.
4. Run `12_APF_relative_to_BN.ipynb` to calculate APF values relative to BN. This also produces an alternative version of figure 8, and additional numbers added to table 2.

APF values from table 2 are used in `data/_dictionaries/apf_values.csv` and `data/_dictionaries/apf_values_relative_to_BN.csv` for quantitative analysis.

## Calczaf usage

I was using CalcZAF v 13.2.4.

Note that some standards used in this analysis are not in the default Calczaf standard database. They were added manually. A custom standard database is included under `data/calczaf-standard-db-custom.mdb` (this is not added to the git repo however at present).

Be cautious about samples where N is specified as (NH4)2O: there's a bug in this version
of calczaf that means the input files are not correctly read in.

When you open the input file, it assigns 1 oxygen to each H cation, but there should be
zero oxygens for each H cation with this speciation.

Workaround: open the input file, manually edit the H valence selecting zero oxygens for each 1 cation. Close the file. This doesn't alter the file, but does alter the state
of CalcZAF for the remainder of your session so that it should read files correctly after this.

File: data/processed/peak_shapes/data_with_fits_StA/LDE1L/GlassA870.csv
,L,counts,cps,cps_per_nA,baseline,cps_per_nA_corrected,fit
0,134.0,4577.0,70.30721966205836,1.3960925270464328,1.3647430798563225,0.03134944719011035,9.88178822023321e-09
1,134.25,4484.0,68.87864823348693,1.3677253422058564,1.3392659029585205,0.02845943924733585,2.435471885054051e-08
2,134.5,4262.0,65.46850998463901,1.3000101267799646,1.3144861012085196,-0.014475974428554972,5.852365589870221e-08
3,134.75,4210.0,64.66973886328724,1.2841489051486743,1.2903784543990957,-0.006229549250421407,1.3711365343359043e-07
4,135.0,4149.0,63.73271889400921,1.2655424720811996,1.2669188721328828,-0.0013764000516831576,3.1320675768984473e-07
5,135.25,4123.0,63.33333333333332,1.2576118612655545,1.2440843336297298,0.013527527635824654,6.975623502207227e-07
6,135.5,3948.0,60.64516129032257,1.2042327500064054,1.2218528312422634,-0.01762008123585801,1.5147357011355326e-06
7,135.75,3953.0,60.72196620583716,1.2057578674709524,1.2002033174208586,0.005554550050093754,3.206957435034202e-06
8,136.0,3851.0,59.15514592933947,1.1746454711941912,1.1791156548893795,-0.004470183695188368,6.6199212514052155e-06
9,136.25,3750.0,57.60368663594469,1.1438380984103391,1.1585705698114477,-0.01473247140110856,1.3323453465778188e-05
10,136.5,3704.0,56.89708141321044,1.1298070177365058,1.1385496077438626,-0.008742590007356776,2.6144876531200676e-05
11,136.75,3696.0,56.77419354838709,1.1273668297932304,1.1190350921892174,0.008331737604013068,5.002235471820575e-05
12,137.0,3652.0,56.098310291858674,1.113945796105216,1.1000100855738895,0.013935710531326473,9.331512936353504e-05
13,137.25,3471.0,53.317972350230406,1.05873654388861,1.0814583524905645,-0.022721808601954496,0.0001697281879988067
14,137.5,3543.0,54.42396313364055,1.0806982353780887,1.0633643250563451,0.017333910321743584,0.0003010057132308275
15,137.75,3461.0,53.16436251920122,1.055686308959516,1.045713070248426,0.009973238711090016,0.00052050028738098
16,138.0,3399.0,52.21198156682027,1.0367748523991316,1.0284902590893696,0.008284593309761945,0.0008776102413698217
17,138.25,3191.0,49.016897081413205,0.9733299658739716,1.0116821375632525,-0.038352171689280956,0.0014428763722928474
18,138.5,3202.0,49.18586789554531,0.9766852242959752,0.9952754991524624,-0.018590274856487232,0.002313236229507829
19,138.75,3228.0,49.58525345622119,0.98461583511162,0.9792576588927536,0.005358176218866362,0.0036165712657138015
20,139.0,3203.0,49.20122887864823,0.9769902477888848,0.9636164288513915,0.013373818937493231,0.00551431116627368
21,139.25,3127.0,48.03379416282642,0.9538084623277684,0.9483400949398791,0.00546836738788925,0.00820058831801463
22,139.5,3109.0,47.75729646697388,0.9483180394553988,0.9334173949789,0.014900644476498859,0.011896409729942069
23,139.75,3027.0,46.49769585253456,0.923306113036826,0.9188374979387798,0.004468615098046191,0.016837690834563532
24,140.0,3067.0,47.1121351766513,0.935507052753203,0.9045899842840304,0.030917068469172637,0.023256894700090774
25,140.25,3074.0,47.21966205837173,0.937642217203569,0.8906648273553687,0.046977389848200324,0.03135945882734301
26,140.5,3017.0,46.34408602150537,0.9202558781077316,0.8770523757271022,0.04320350238062942,0.04129802345123542
27,140.75,2981.0,45.7910906298003,0.9092750323629925,0.8637433364819147,0.04553169588107775,0.05314935367424253
28,141.0,2977.0,45.729646697388624,0.9080549383913548,0.850728759348945,0.057326179042409775,0.06690024362043413
29,141.25,3057.0,46.958525345622114,0.9324568178241088,0.8380000216545995,0.0944567961695093,0.08244898137492453
30,141.5,2988.0,45.89861751152073,0.9114101968133584,0.8255488140388627,0.08586138277449573,0.09962758306855847
31,141.75,3129.0,48.06451612903225,0.9544185093135872,0.8133671268929181,0.14105138242066906,0.11824668853633619
32,142.0,3054.0,46.91244239631336,0.9315417473453804,0.8014472374767617,0.1300945098686187,0.13815992936065138
33,142.25,3098.0,47.588325652841775,0.944962781033395,0.7897816976781126,0.15518108335528247,0.15933848972409898
34,142.5,3097.0,47.57296466973886,0.9446577575404856,0.7783633223763997,0.16629443516408593,0.1819407833762777
35,142.75,3306.0,50.78341013824884,1.0084076675585552,0.7671851783778839,0.24122248918067124,0.2063583027351412
36,143.0,3187.0,48.95545314900153,0.9721098719023338,0.7562405738901006,0.2158692980122332,0.2332183565812752
37,143.25,3231.0,49.63133640552995,0.9855309055903484,0.7455230485057885,0.24000785708455985,0.2633286969850927
38,143.5,3428.0,52.657450076804906,1.045620533693505,0.7350263636683161,0.31059417002518885,0.29755810331340327
39,143.75,3439.0,52.826420890937015,1.0489757921155087,0.7247444935923322,0.32423129852317656,0.33665979307994665
40,144.0,3647.0,56.02150537634408,1.1124206786406687,0.7146716166149721,0.3977490620256966,0.3810588180045522
41,144.25,3799.0,58.356374807987706,1.1587842495629013,0.7048021069544409,0.45398214260846037,0.4306372730322552
42,144.5,3948.0,60.64516129032257,1.2042327500064054,0.6951305268541922,0.5091022231522132,0.4845588769685662
43,144.75,3914.0,60.12288786482334,1.1938619512474848,0.6856516190922224,0.5082103321552625,0.5411745659239967
44,145.0,4071.0,62.53456221198156,1.2417506396342646,0.6763602998362156,0.565390339798049,0.5980418772889995
45,145.25,4305.0,66.12903225806451,1.3131261369750695,0.6672516518264067,0.6458744851486629,0.6520737624442198
46,145.5,4483.0,68.86328725038402,1.3674203187129472,0.6583209178691016,0.7090994008438456,0.6998098009576166
47,145.75,4636.0,71.21351766513055,1.414088913128089,0.6495634946247749,0.764525418503314,0.7377789989943364
48,146.0,4574.0,70.2611367127496,1.3951774565677046,0.6409749266756065,0.7542025298920981,0.7629035677262881
49,146.25,4563.0,70.09216589861751,1.391822198145701,0.632550900858178,0.7592712972875231,0.7728819260204743
50,146.5,4647.0,71.38248847926266,1.4174441715500925,0.6242872408478752,0.7931569307022173,0.7664895889482167
51,146.75,4483.0,68.86328725038402,1.3674203187129472,0.6161799019822981,0.7512404167306491,0.743748983435833
52,147.0,4279.0,65.72964669738863,1.3051955261594248,0.6082249663117025,0.6969705598477223,0.7059412192826785
53,147.25,4048.0,62.18125960061443,1.2347350992973478,0.6004186378651593,0.6343164614321886,0.65545985052157
54,147.5,3897.0,59.86175115207372,1.188676551868025,0.5927572381217603,0.5959193137462646,0.5955329920964242
55,147.75,3690.0,56.68202764976958,1.125536688835774,0.5852372016767793,0.5402994871589948,0.5298604210453596
56,148.0,3409.0,52.36559139784946,1.039825087328226,0.5778550720932542,0.46197001523497183,0.462222714283682
57,148.25,3145.0,48.31029185867895,0.959298885200138,0.570607497929984,0.38869138727015395,0.3961187218669909
58,148.5,2963.0,45.51459293394777,0.9037846094906228,0.5634912289374142,0.34029338055320857,0.3344769883754149
59,148.75,2715.0,41.70506912442396,0.8281387832490857,0.5565031124133524,0.27163567083573337,0.27946939234324997
60,149.0,2548.0,39.13978494623655,0.777199859933212,0.5496400897108825,0.22755977022232943,0.232435570875163
61,149.25,2387.0,36.66666666666666,0.7280910775747947,0.5428991928912604,0.1851918846835343,0.1939087997042487
62,149.5,2434.0,37.38863287250384,0.7424271817415377,0.5362775415149493,0.20614964022658833,0.16372099096531245
63,149.75,2207.0,33.90168970814132,0.6731868488510985,0.529772339564319,0.14341450928677946,0.1411578280905959
64,150.0,2076.0,31.889400921658986,0.6332287712799639,0.5233808724918707,0.1098478987880932,0.1251346234804726
65,150.25,2128.0,32.688172043010745,0.6490899929112539,0.5171005043881699,0.131989488523084,0.11436785785505893
66,150.5,1960.0,30.107526881720425,0.5978460461024707,0.5109286752639722,0.08691737083849849,0.10752450156104407
67,150.75,1902.0,29.21658986175115,0.5801546835137242,0.5048628984413083,0.07529178507241596,0.10333907235788282
68,151.0,2013.0,30.92165898617511,0.6140122912266702,0.4989007580485646,0.11511153317810563,0.10069534489884113
69,151.25,1982.0,30.44546850998464,0.6045565629464781,0.49303990661485175,0.11151665633162633,0.09867476473131995
70,151.5,1929.0,29.63133640552995,0.5883903178222786,0.4872780627591847,0.10111225506309385,0.09657667863519964
71,151.75,1844.0,28.32565284178187,0.5624633209249775,0.4816130089702304,0.08085031195474712,0.09391672633098333
72,152.0,1869.0,28.70967741935484,0.5700889082477132,0.4760425894725884,0.09404631877512482,0.09040967195802903
73,152.25,1796.0,27.588325652841775,0.5478221932653252,0.47056470817577084,0.07725748508955438,0.08594216484129821
74,152.5,1765.0,27.112135176651304,0.5383664649851331,0.46517732670224105,0.07318913828289203,0.08053988240578414
75,152.75,1808.0,27.7726574500768,0.5514824751802383,0.4598784624910431,0.09160401268919521,0.07433252400023042
76,153.0,1733.0,26.620583717357903,0.5286057132120315,0.4546661869737334,0.07393952623829814,0.06751932030889153
77,153.25,1716.0,26.35944700460829,0.5234203138325714,0.44953862381947873,0.07388169001309264,0.06033710002216205
78,153.5,1557.0,23.917050691244235,0.4749215784599729,0.44449394724633823,0.030427631213634676,0.05303245037809424
79,153.75,1613.0,24.77726574500768,0.4920028940629007,0.4395303803958957,0.052472513667005005,0.045839048683885185
80,154.0,1531.0,23.517665130568357,0.4669909676443279,0.4346461937685377,0.03234477387579021,0.0389607813862531
81,154.25,1514.0,23.25652841781874,0.4618055682648677,0.42983970371680535,0.03196586454806233,0.03256079755832641
82,154.5,1487.0,22.84178187403993,0.4535699339563132,0.42510927099437207,0.028460662961941108,0.026756189908228187
83,154.75,1521.0,23.364055299539167,0.4639407327152337,0.42045329935830994,0.04348743335692373,0.021617601527763312
84,155.0,1426.0,21.9047619047619,0.4349635008888384,0.41587023422241953,0.019093266666418862,0.017172763678851722
85,155.25,1354.0,20.798771121351763,0.4130018093993599,0.41135856135950577,0.001643248039854106,0.0134128080847385
86,155.5,1340.0,20.583717357910903,0.4087314804986279,0.4069168056505726,0.0018146748480553088,0.010300174103945164
87,155.75,1325.0,20.353302611367123,0.4041561281049866,0.4025435298790124,0.0016125982259742044,0.007777032496220889
88,156.0,1304.0,20.030721966205835,0.3977506347538887,0.39823733356794533,-0.00048669881405660753,0.005773341935905446
89,156.25,1291.0,19.83102918586789,0.3937853293460662,0.3939968518589558,-0.00021152251288958368,0.00421390170170888
90,156.5,1292.0,19.84639016897081,0.3940903528389756,0.38982075443055136,0.0042695984084242244,0.0030240232705332644
91,156.75,1219.0,18.72503840245776,0.3718236378565877,0.3857077444547385,-0.013884106598150814,0.002133680483321368
92,157.0,1303.0,20.01536098310292,0.3974456112609792,0.3816565575901937,0.015789053670785536,0.0014801888371483824
93,157.25,1211.0,18.602150537634405,0.3693834499133122,0.3776659610105674,-0.008282511097255196,0.0010095976358366668
94,157.5,1218.0,18.70967741935484,0.3715186143636782,0.37373475246652654,-0.0022161381028483196,0.000677053477265558
95,157.75,1207.0,18.54070660522273,0.3681633559416745,0.36986175938020416,-0.001698403438529672,0.0004464173467235729
96,158.0,1145.0,17.588325652841778,0.3492518993812902,0.3660458379707836,-0.016793938589493407,0.0002894027065217268
