Repository: eleanor-m/n_epma_analysis

# n_epma_analysis

Repo containing data and analyses for nitrogen by EPMA project.

With reference to the paper, the figures and tables are listed below, pointing to the relevant notebooks to reproduce the data/figures.

Figures:

1. Figure 1: Buddingtonite + Tobelite count logs
2. Figure 2: Glass, Cs- and Pb-nitrate count logs
3. Figure 3: Hyalophane background scans
4. Figure 4: Four-point background correction method: `03_hyalophane_StA.ipynb`. This figure is based on a quantitative analysis of hyalophane so it is created in this notebook.
5. Figure 5: How APF was obtained for nitrides ???
6. Figure 6: How APF was obtained for glass and buddingtonite: `10_peak_shapes.ipynb`
7. Figure 7: How APF and uncertainty was calculated: `11_peak_shape_fits.ipynb`
8. Figure 8: APF results: `12_APF_relative_to_GaN.ipynb`
9. Figure 9: Peak positions
10. Figure 10: Measured vs reference values for the reference materials

Tables:

1. Table 1: List of reference materials
2. Table 2: APF results: `12_APF_relative_to_GaN.ipynb` and `12_APF_relative_to_BN.ipynb` 
3. Table 3: Buddingtonite quantitative results
4. Table 4: Hyalophane quantitative results
5. Table 5: Basaltic glasses - major/minor element quantitative results
6. Table 6: Basaltic glasses - nitrogen results
7. Table 7: Rhyolitic glasses - nitrogen results

## Peak shapes:

1. Run `10_peak_shapes.ipynb` to read and transform the data, produce figure 5
2. Run `11_peak_shape_fits.ipynb` to perform background and peak fits of original and MC simulated data, and produce figure 7
3. Run `12_APF_relative_to_GaN.ipynb` to calculate APF values, produce figure 8 and part of table 2.
4. Run `12_APF_relative_to_BN.ipynb` to calculate APF values relative to BN. This also produces an alternative version of figure 8, and additional numbers added to table 2.

APF values from table 2 are used in `data/_dictionaries/apf_values.csv` and `data/_dictionaries/apf_values_relative_to_BN.csv` for quantitative analysis.

## Calczaf usage

I was using CalcZAF v 13.2.4.

Note that some standards used in this analysis are not in the default Calczaf standard database. They were added manually. A custom standard database is included under `data/calczaf-standard-db-custom.mdb` (this is not added to the git repo however at present).

Be cautious about samples where N is specified as (NH4)2O: there's a bug in this version
of calczaf that means the input files are not correctly read in.

When you open the input file, it assigns 1 oxygen to each H cation, but there should be
zero oxygens for each H cation with this speciation.

Workaround: open the input file, manually edit the H valence selecting zero oxygens for each 1 cation. Close the file. This doesn't alter the file, but does alter the state
of CalcZAF for the remainder of your session so that it should read files correctly after this.

File: data/processed/nitrogen_summary_all_samples.csv
,1_base,1_base,1_base,1_base,1_base,2_bg,2_bg,2_bg,2_bg,2_bg,3_bg_apf,3_bg_apf,3_bg_apf,3_bg_apf,3_bg_apf
,N wt% (average),N detlim,N detlim (orig),N stdev abs (individual spots),N stdev abs (multiple spots),N wt% (average),N detlim,N detlim (orig),N stdev abs (individual spots),N stdev abs (multiple spots),N wt% (average),N detlim,N detlim (orig),N stdev abs (individual spots),N stdev abs (multiple spots)
sample,,,,,,,,,,,,,,,
buddingtonite,4.28091,,0.0266,0.8262803242000001,0.1936042720344774,4.39946,0.0377862,0.0266,0.8550889044,0.2024354839201856,5.201822,0.0449805999999999,0.0266,1.0110428236,0.2382495732839828
hyalophane_BNcalib,0.0,,0.02396,0.0,0.0,0.162832,0.0181342,0.02396,0.01304227386,0.0159613663418893,0.1713902,0.0190886,0.02396,0.01420219448,0.0167994262759178
hyalophane_GaNcalib,0.0,,0.01952,0.0,0.0,0.1923556,0.0134367999999999,0.01952,0.0131889127,0.0082708141255864,0.228927,0.015996,0.01952,0.0166216196799999,0.0098400332316511
D2872,0.0,,0.0190357142857142,0.0,0.0,0.1818065,0.0204277857142857,0.0190357142857142,0.0190669725857142,0.0254871074368983,0.2190407857142857,0.0246113571428571,0.0190357142857142,0.0245717296857142,0.0307067383739454
D2893,0.0,,0.0175761904761904,0.0,0.0,0.0585531904761904,0.0194303333333333,0.0175761904761904,0.0152853432095238,0.0155800715101665,0.0705456666666666,0.0234099047619047,0.0175761904761904,0.0186389857047619,0.0187709226526916
Edi06,0.0,,0.01184,0.0,0.0,0.010434,0.0217872,0.01184,0.0074170410999999,0.0149535953369081,0.0125712,0.0262473999999999,0.01184,0.0089572789,0.018015010621701
Edi09,0.0,,0.0138153846153846,0.0,0.0,0.0877063846153846,0.0253066153846153,0.0138153846153846,0.0138024853230769,0.0174952838337386,0.1056693846153846,0.0304897692307692,0.0138153846153846,0.017083964676923,0.0210783883418477
A870,0.555614125,,0.025225,0.0284660813,0.0338735658481338,0.948490375,0.02058225,0.025225,0.024366466275,0.0367751599974668,1.1426125,0.024797875,0.025225,0.050721766625,0.0442983633202982
A876,0.218989,,0.0250333333333333,0.0263268433333333,0.1079225744744814,0.6015555,0.0213071666666666,0.0250333333333333,0.0215400478,0.104985965391094,0.7247046666666667,0.0256708333333333,0.0250333333333333,0.0369959899166666,0.1264705074848151
B989,0.6491148333333333,,0.0252,0.0294850549333333,0.0297166191375577,1.0518533333333333,0.0226453333333333,0.0252,0.0248736181666666,0.0242317714306376,1.26712,0.0272835,0.0252,0.0547257903333333,0.0291861412317558
