Repository: eleanor-m/n_epma_analysis

# n_epma_analysis

Repo containing data and analyses for nitrogen by EPMA project.

With reference to the paper, the figures and tables are listed below, pointing to the relevant notebooks to reproduce the data/figures.

Figures:

1. Figure 1: Buddingtonite + Tobelite count logs
2. Figure 2: Glass, Cs- and Pb-nitrate count logs
3. Figure 3: Hyalophane background scans
4. Figure 4: Four-point background correction method: `03_hyalophane_StA.ipynb`. This figure is based on a quantitative analysis of hyalophane so it is created in this notebook.
5. Figure 5: How APF was obtained for nitrides ???
6. Figure 6: How APF was obtained for glass and buddingtonite: `10_peak_shapes.ipynb`
7. Figure 7: How APF and uncertainty was calculated: `11_peak_shape_fits.ipynb`
8. Figure 8: APF results: `12_APF_relative_to_GaN.ipynb`
9. Figure 9: Peak positions
10. Figure 10: Measured vs reference values for the reference materials

Tables:

1. Table 1: List of reference materials
2. Table 2: APF results: `12_APF_relative_to_GaN.ipynb` and `12_APF_relative_to_BN.ipynb` 
3. Table 3: Buddingtonite quantitative results
4. Table 4: Hyalophane quantitative results
5. Table 5: Basaltic glasses - major/minor element quantitative results
6. Table 6: Basaltic glasses - nitrogen results
7. Table 7: Rhyolitic glasses - nitrogen results

## Peak shapes:

1. Run `10_peak_shapes.ipynb` to read and transform the data, produce figure 5
2. Run `11_peak_shape_fits.ipynb` to perform background and peak fits of original and MC simulated data, and produce figure 7
3. Run `12_APF_relative_to_GaN.ipynb` to calculate APF values, produce figure 8 and part of table 2.
4. Run `12_APF_relative_to_BN.ipynb` to calculate APF values relative to BN. This also produces an alternative version of figure 8, and additional numbers added to table 2.

APF values from table 2 are used in `data/_dictionaries/apf_values.csv` and `data/_dictionaries/apf_values_relative_to_BN.csv` for quantitative analysis.

## Calczaf usage

I was using CalcZAF v 13.2.4.

Note that some standards used in this analysis are not in the default Calczaf standard database. They were added manually. A custom standard database is included under `data/calczaf-standard-db-custom.mdb` (this is not added to the git repo however at present).

Be cautious about samples where N is specified as (NH4)2O: there's a bug in this version
of calczaf that means the input files are not correctly read in.

When you open the input file, it assigns 1 oxygen to each H cation, but there should be
zero oxygens for each H cation with this speciation.

Workaround: open the input file, manually edit the H valence selecting zero oxygens for each 1 cation. Close the file. This doesn't alter the file, but does alter the state
of CalcZAF for the remainder of your session so that it should read files correctly after this.

File: data/raw/basaltic_glasses_StA/majors_20211110/D2872_oxide.csv
 
Weight percent  ,      Group : 10112021      ,  Sample : 10112021_0004_QNT  , Page ,  1 , 
 
   No. ,   SiO2  ,   Al2O3 ,   Cl    ,   P2O5  ,   Fe2O3 ,   MnO   ,   Cr2O3 ,   K2O   ,   CaO   ,   Ru2O3 ,   Na2O  ,   MgO   ,  Total  ,Comment  
    1  , 48.8500 , 15.4000 ,  4.4000 ,  0.1624 ,  0.1985 ,  0.2295 ,  0.0349 ,  0.2062 , 14.6100 ,  0.0000 ,  1.7500 ,  8.8100 , 94.6516 ,D2872_qnt_v2_1 
    2  , 48.7600 , 15.2700 ,  4.4500 ,  0.2025 ,  0.1682 ,  0.2334 ,  0.0403 ,  0.2061 , 14.7200 ,  0.0000 ,  1.7400 ,  8.8200 , 94.6105 ,D2872_qnt_v2_2 
    3  , 48.7700 , 15.3700 ,  4.4200 ,  0.1897 ,  0.2264 ,  0.2468 ,  0.0455 ,  0.2161 , 14.6100 ,  0.0000 ,  1.7200 ,  8.8200 , 94.6346 ,D2872_qnt_v2_3 
    4  , 48.9200 , 15.4300 ,  4.3200 ,  0.1918 ,  0.1704 ,  0.2401 ,  0.0223 ,  0.2006 , 14.7100 ,  0.0000 ,  1.7000 ,  8.7600 , 94.6653 ,D2872_qnt_v2_4 
    5  , 49.0300 , 15.3800 ,  4.3800 ,  0.1886 ,  0.1995 ,  0.2321 ,  0.0334 ,  0.2073 , 14.5500 ,  0.0000 ,  1.7100 ,  8.7600 , 94.6710 ,D2872_qnt_v2_5 
 
Minimum, 48.7600 , 15.2700 ,  4.3200 ,  0.1624 ,  0.1682 ,  0.2295 ,  0.0223 ,  0.2006 , 14.5500 ,  0.0000 ,  1.7000 ,  8.7600 , 94.6105  
Maximum, 49.0300 , 15.4300 ,  4.4500 ,  0.2025 ,  0.2264 ,  0.2468 ,  0.0455 ,  0.2161 , 14.7200 ,  0.0000 ,  1.7500 ,  8.8200 , 94.6709  
Average, 48.8660 , 15.3700 ,  4.3940 ,  0.1870 ,  0.1926 ,  0.2364 ,  0.0353 ,  0.2073 , 14.6400 ,  0.0000 ,  1.7240 ,  8.7940 , 94.6465  
Sigma  ,  0.1124 ,  0.0604 ,  0.0488 ,  0.0148 ,  0.0240 ,  0.0070 ,  0.0087 ,  0.0056 ,  0.0728 , -0.0000 ,  0.0207 ,  0.0313 ,  0.0245  
"No. of data"   5

File: data/raw/basaltic_glasses_StA/majors_20211110/D2893_2_oxide.csv
 
Weight percent  ,      Group : 10112021      ,  Sample : 10112021_0002_QNT  , Page ,  1 , 
 
   No. ,   SiO2  ,   Al2O3 ,   Cl    ,   P2O5  ,   Fe2O3 ,   MnO   ,   Cr2O3 ,   K2O   ,   CaO   ,   Ru2O3 ,   Na2O  ,   MgO   ,  Total  ,Comment  
    3  , 47.3100 , 14.8200 ,  1.0100 ,  0.1869 ,  8.2300 ,  0.3209 ,  0.0779 ,  0.1966 , 14.1500 ,  0.0000 ,  1.7300 ,  8.6400 , 96.6724 ,D2983_qnt_v2_2 
    4  , 47.3500 , 14.9100 ,  1.0200 ,  0.1839 ,  8.2200 ,  0.3310 ,  0.0649 ,  0.1929 , 14.2000 ,  0.0205 ,  1.7400 ,  8.6800 , 96.9133 ,D2983_qnt_v2_3 
    5  , 47.4700 , 14.8900 ,  1.0200 ,  0.2011 ,  8.2600 ,  0.3132 ,  0.0637 ,  0.2041 , 14.2500 ,  0.0171 ,  1.6500 ,  8.6700 , 97.0093 ,D2983_qnt_v2_4 
    6  , 47.3500 , 14.8600 ,  1.0100 ,  0.1920 ,  8.2100 ,  0.2987 ,  0.0586 ,  0.1882 , 14.1600 ,  0.0222 ,  1.6800 ,  8.6300 , 96.6598 ,D2983_qnt_v2_5 
 
Minimum, 47.3100 , 14.8200 ,  1.0100 ,  0.1839 ,  8.2100 ,  0.2987 ,  0.0586 ,  0.1882 , 14.1500 ,  0.0000 ,  1.6500 ,  8.6300 , 96.6597  
Maximum, 47.4700 , 14.9100 ,  1.0200 ,  0.2011 ,  8.2600 ,  0.3310 ,  0.0779 ,  0.2041 , 14.2500 ,  0.0222 ,  1.7400 ,  8.6800 , 97.0092  
Average, 47.3700 , 14.8700 ,  1.0150 ,  0.1910 ,  8.2300 ,  0.3160 ,  0.0663 ,  0.1955 , 14.1900 ,  0.0149 ,  1.7000 ,  8.6550 , 96.8136  
Sigma  ,  0.0693 ,  0.0392 ,  0.0058 ,  0.0075 ,  0.0216 ,  0.0136 ,  0.0082 ,  0.0067 ,  0.0455 ,  0.0102 ,  0.0424 ,  0.0238 ,  0.1750  
"No. of data"   4

File: data/raw/basaltic_glasses_StA/majors_20211110/edi09_oxide.csv
 
Weight percent  ,      Group : 10112021      ,  Sample : 10112021_0005_QNT  , Page ,  1 , 
 
   No. ,   SiO2  ,   Al2O3 ,   Cl    ,   P2O5  ,   Fe2O3 ,   MnO   ,   Cr2O3 ,   K2O   ,   CaO   ,   Ru2O3 ,   Na2O  ,   MgO   ,  Total  ,Comment  
    6  , 47.2600 , 14.9100 ,  0.0064 ,  0.1974 ,  8.5100 ,  0.3112 ,  0.0978 ,  0.1780 , 14.1600 ,  0.0000 ,  1.7100 ,  8.6200 , 95.9609 ,Edi09_qnt_v3_1 
    7  , 47.4900 , 14.9700 ,  0.0060 ,  0.1971 ,  8.2800 ,  0.3030 ,  0.0832 ,  0.1941 , 14.0900 ,  0.0000 ,  1.6600 ,  8.5700 , 95.8435 ,Edi09_qnt_v3_2 
    8  , 47.5100 , 14.8000 ,  0.0040 ,  0.1832 ,  8.4100 ,  0.3275 ,  0.0865 ,  0.1930 , 14.1800 ,  0.0000 ,  1.7200 ,  8.6000 , 96.0143 ,Edi09_qnt_v3_3 
    9  , 47.4300 , 14.8500 ,  0.0070 ,  0.1945 ,  8.2100 ,  0.3070 ,  0.0883 ,  0.1983 , 14.1700 ,  0.0575 ,  1.7500 ,  8.6000 , 95.8627 ,Edi09_qnt_v3_4 
   10  , 47.3900 , 14.9800 ,  0.0121 ,  0.1954 ,  8.3600 ,  0.3355 ,  0.0917 ,  0.1902 , 14.1900 ,  0.0000 ,  1.6900 ,  8.6000 , 96.0350 ,Edi09_qnt_v3_5 
 
Minimum, 47.2600 , 14.8000 ,  0.0040 ,  0.1832 ,  8.2100 ,  0.3030 ,  0.0832 ,  0.1780 , 14.0900 ,  0.0000 ,  1.6600 ,  8.5700 , 95.8434  
Maximum, 47.5100 , 14.9800 ,  0.0121 ,  0.1974 ,  8.5100 ,  0.3355 ,  0.0978 ,  0.1983 , 14.1900 ,  0.0575 ,  1.7500 ,  8.6200 , 96.0349  
Average, 47.4160 , 14.9020 ,  0.0071 ,  0.1935 ,  8.3540 ,  0.3168 ,  0.0895 ,  0.1907 , 14.1580 ,  0.0115 ,  1.7060 ,  8.5980 , 95.9432  
Sigma  ,  0.0994 ,  0.0773 ,  0.0030 ,  0.0059 ,  0.1159 ,  0.0140 ,  0.0056 ,  0.0077 ,  0.0396 ,  0.0257 ,  0.0336 ,  0.0179 ,  0.0869  
"No. of data"   5
